Repository: shagufta24/neural-architecture-search-with-differential-evolution

File: input_data.csv (part 1 of 16)
Thickness,FRT,CT,% TCM Reduc,Cold Spot,Control Heating Time,Soaking Time,SPM Elongation,% Carbon,% Mn,%SI,%NB,%TI,YS (Mpa),,,,
0.7,904.17,696.41,83.89,660,338,920,0.3,0.0029,0.07,0.007,0.001,0.062,166,,,,
0.7,913,701.2,83.89,660,336,810,0.3,0.0029,0.07,0.007,0.001,0.062,177,,,,
0.7,906.2,697.52,83.89,660,337,900,0.3,0.0019,0.06,0.006,0.001,0.061,169,,,,
0.7,903.14,700.92,81.88,670,428,900,0.3,0.0034,0.07,0.008,0.001,0.064,179,,,,
0.7,910.92,702.1,81.88,660,336,810,0.3,0.0025,0.07,0.008,0.001,0.069,180,,,,
0.7,906.38,699.54,81.88,660,328,854,0.3,0.0027,0.07,0.01,0.001,0.064,165.7,,,,
0.7,902.15,571.16,74,670,427,1050,0.8,0.04,0.15,0.005,0.001,0.001,159,,,,
0.7,911.79,698.07,81.88,660,338,810,0.3,0.0025,0.06,0.005,0.001,0.068,164,,,,
0.7,918.3,699.82,81.88,660,336,910,0.3,0.0019,0.06,0.007,0.001,0.074,165,,,,
0.7,916.5,698.37,81.88,660,338,927,0.3,0.0019,0.08,0.007,0.001,0.07,162,,,,
0.7,939.21,698.91,83.14,660,334,840,0.3,0.0026,0.06,0.005,0.001,0.066,153,,,,
0.7,937.07,699.49,83.14,660,338,927,0.3,0.0019,0.07,0.004,0.001,0.07,158,,,,
0.7,929.67,700.18,81.88,660,336,910,0.3,0.0019,0.06,0.007,0.001,0.074,165,,,,
0.8,890.84,569.52,72.37,670,428,937,0.8,0.03,0.16,0.012,0.001,0.001,162,,,,
1.2,897.49,567.74,69.2,670,424,990,0.8,0.035,0.17,0.003,0.001,0.001,148,,,,
0.7,923.12,701.35,81.88,660,344,962,0.3,0.0019,0.08,0.007,0.001,0.07,176,,,,
0.7,922.83,697.54,81.88,660,330,945,0.3,0.0019,0.07,0.006,0.001,0.063,160,,,,
0.7,922.41,701.55,81.88,660,425,870,0.3,0.0019,0.06,0.007,0.001,0.074,179,,,,
0.7,918.39,698.3,81.88,660,424,815,0.3,0.0022,0.06,0.007,0.001,0.068,169,,,,
0.7,928.24,698.44,81.88,660,344,962,0.3,0.0019,0.06,0.005,0.001,0.07,175,,,,
0.7,918.25,696.22,81.88,660,334,902,0.3,0.0027,0.08,0.008,0.001,0.069,156,,,,
0.6,914.43,699.88,82.17,690,427,928,0.5,0.003,0.08,0.0089,0.001,0.068,154,,,,
0.9,922.28,702.88,79.44,660,334,902,0.3,0.003,0.08,0.0089,0.001,0.068,156,,,,
0.9,916.94,700.41,79.44,660,334,902,0.3,0.003,0.08,0.0089,0.001,0.068,161,,,,
0.8,919.5,697.71,79.38,660,336,875,0.3,0.0023,0.06,0.008,0.001,0.07,175,,,,
0.8,916.13,698.48,79.38,660,336,875,0.3,0.0029,0.06,0.007,0.001,0.064,172,,,,
0.8,920.99,701.59,79.38,660,335,855,0.3,0.0027,0.06,0.008,0.001,0.067,152,,,,
0.8,914.7,698.19,79.38,660,335,855,0.3,0.0019,0.06,0.006,0.001,0.061,176,,,,
0.65,916.33,700.45,80.71,660,339,838,0.3,0.0026,0.06,0.006,0.001,0.067,180,,,,
0.65,912.33,698.43,80.71,660,335,842,0.3,0.0021,0.07,0.007,0.001,0.064,162,,,,
0.8,913.22,700.51,79.38,660,336,810,0.3,0.0027,0.06,0.007,0.001,0.065,166,,,,
0.8,906.7,700.59,79.38,660,338,810,0.3,0.0019,0.06,0.007,0.001,0.066,155,,,,
0.8,913.16,701.17,79.38,660,337,840,0.3,0.002,0.06,0.0089,0.001,0.064,163,,,,
0.8,912.9,698.12,79.38,660,337,840,0.3,0.0018,0.07,0.008,0.001,0.064,154,,,,
0.8,907.28,701.28,79.38,660,336,810,0.5,0.0019,0.06,0.007,0.001,0.066,164,,,,
0.8,910.68,698.42,79.38,660,338,810,0.3,0.0018,0.07,0.008,0.001,0.064,154,,,,
0.7,903.94,699.35,81.88,660,424,752,0.3,0.002,0.06,0.0089,0.001,0.064,162,,,,
0.7,904.4,699.01,81.88,660,426,751,0.3,0.0019,0.06,0.007,0.001,0.066,169,,,,
0.7,901.61,695.39,81.88,660,328,854,0.3,0.0024,0.05,0.007,0.001,0.063,169,,,,
0.65,926.27,698.4,80.71,660,33,462,0.3,0.0022,0.07,0.008,0.001,0.063,167,,,,
0.65,906.12,696.89,80.71,660,429,770,0.3,0.0034,0.06,0.008,0.001,0.066,169,,,,
0.65,907.43,695.76,80.71,660,425,900,0.3,0.0019,0.06,0.007,0.001,0.066,177,,,,
0.65,903.8,695.73,80.71,660,429,770,0.3,0.0018,0.07,0.008,0.001,0.064,175,,,,
0.65,907.1,700.31,80.71,660,339,838,0.3,0.0025,0.06,0.005,0.001,0.068,166,,,,
0.7,915.4,700.32,81.88,660,426,751,0.3,0.0025,0.07,0.008,0.001,0.069,175,,,,
0.7,910.43,698.2,81.88,660,427,855,0.3,0.0029,0.06,0.007,0.001,0.064,161,,,,
0.7,917.1,698.36,81.88,660,427,825,0.3,0.0029,0.06,0.007,0.001,0.064,154,,,,
0.75,913.07,698.92,80.63,660,428,750,0.3,0.0025,0.06,0.006,0.001,0.07,158,,,,
0.65,919.17,698.8,80.71,660,427,695,0.3,0.002,0.06,0.005,0.001,0.065,160,,,,
0.7,917.91,698.99,81.88,660,426,885,0.3,0.002,0.06,0.004,0.001,0.063,163,,,,
0.7,914.15,697.27,81.88,660,430,848,0.3,0.0027,0.08,0.006,0.001,0.08,178,,,,
0.8,893.71,582.44,72.37,670,428,1049,0.8,0.03,0.15,0.008,0.001,0.001,167,,,,
0.7,926.43,699.05,81.88,660,427,767,0.3,0.0018,0.07,0.01,0.001,0.066,167,,,,
0.6,916.57,695.79,82.17,670,425,860,0.3,0.003,0.07,0.008,0.001,0.065,168,,,,
0.6,919.08,699.58,82.17,660,428,834,0.3,0.003,0.07,0.008,0.001,0.065,158,,,,
0.6,919.09,701.01,82.17,660,366,845,0.3,0.002,0.06,0.006,0.001,0.067,155,,,,
0.6,914.03,697.56,82.17,660,430,848,0.3,0.0023,0.07,0.005,0.001,0.066,178,,,,
0.65,910.19,699.1,80.71,660,427,726,0.3,0.0021,0.07,0.007,0.001,0.064,154,,,,
0.65,910.62,699.03,80.71,660,427,818,0.3,0.0027,0.06,0.007,0.001,0.065,155,,,,
0.6,903.86,698.57,82.17,660,427,826,0.3,0.003,0.06,0.005,0.001,0.068,168,,,,
0.6,909.28,698.73,82.17,670,425,860,0.3,0.0021,0.07,0.006,0.001,0.068,160,,,,
0.8,894.81,702.65,79.38,660,426,818,0.3,0.0022,0.05,0.003,0.001,0.068,153,,,,
0.65,906.52,698.45,80.71,660,337,840,0.3,0.0018,0.06,0.005,0.001,0.063,149,,,,
0.7,899.9,700.29,81.88,660,429,762,0.3,0.0024,0.06,0.005,0.001,0.063,165,,,,
0.65,904.18,698.77,80.71,660,336,855,0.3,0.0023,0.05,0.0089,0.001,0.068,165,,,,
0.6,896.18,700.91,82.17,660,336,855,0.3,0.0029,0.07,0.007,0.001,0.062,161,,,,
1.6,899.45,575.41,68.56,670,425,984,0.8,0.04,0.18,0.01,0.001,0.001,164,,,,
0.7,887.56,570.15,74,670,430,1050,0.8,0.04,0.15,0.005,0.001,0.001,170,,,,
0.78,889.91,566.25,68.88,670,427,870,0.8,0.04,0.17,0.007,0.001,0.001,168,,,,
0.65,909.06,698.86,80.71,660,429,762,0.3,0.0022,0.07,0.006,0.001,0.067,170,,,,
0.65,912.98,699.66,80.71,660,337,840,0.3,0.0022,0.07,0.008,0.001,0.063,176,,,,
0.65,914.1,700.84,80.71,690,427,928,0.3,0.0024,0.05,0.007,0.001,0.063,174,,,,
0.6,914.11,700.78,82.17,660,427,844,0.3,0.0024,0.07,0.006,0.001,0.081,171,,,,
0.9,917.37,698.51,79.44,690,427,928,0.3,0.0023,0.07,0.004,0.001,0.066,171,,,,
1.2,923.93,698.43,72.76,660,334,840,0.3,0.0019,0.06,0.005,0.001,0.07,158,,,,
1.2,920.81,699.51,72.76,660,428,840,0.3,0.0016,0.06,0.005,0.001,0.07,152,,,,
0.65,917.63,697.41,80.71,660,431,714,0.3,0.0026,0.06,0.006,0.001,0.067,154,,,,
0.6,919.1,698.86,82.17,670,426,884,0.3,0.003,0.07,0.01,0.001,0.068,172,,,,
1.2,921.31,697.02,72.76,660,336,910,0.3,0.0024,0.06,0.007,0.001,0.066,161,,,,
1.2,921.86,697.81,72.76,660,338,927,0.3,0.002,0.07,0.004,0.001,0.069,178,,,,
0.8,912.53,699.62,79.38,660,429,832,0.3,0.0021,0.07,0.006,0.001,0.068,173,,,,
0.6,899.95,698.98,82.17,660,425,856,0.3,0.0029,0.07,0.007,0.001,0.062,167,,,,
1.2,912.25,697.84,72.76,660,427,825,0.3,0.0017,0.06,0.008,0.001,0.07,167,,,,
0.7,913.59,699.12,81.88,660,424,815,0.3,0.0023,0.06,0.008,0.001,0.07,161,,,,
0.6,919.3,702.07,82.17,660,336,930,0.3,0.0027,0.07,0.006,0.001,0.0719,164,,,,
0.7,909.5,697.02,81.88,660,425,870,0.3,0.002,0.06,0.004,0.001,0.063,157,,,,
0.6,910.28,702.13,82.17,660,426,885,0.3,0.0027,0.08,0.004,0.001,0.07,171,,,,
0.8,903.61,696.4,79.38,660,426,765,0.3,0.0023,0.06,0.006,0.001,0.061,170,,,,
0.8,910.41,699.09,79.38,660,425,755,0.3,0.0027,0.06,0.006,0.001,0.066,178,,,,
0.7,913.78,698.73,81.88,660,366,765,0.3,0.003,0.06,0.005,0.001,0.068,178,,,,
0.7,898.67,567.71,74,670,426,1020,0.8,0.045,0.16,0.006,0.001,0.001,168,,,,
0.8,916.64,697.46,79.38,660,425,755,0.3,0.0025,0.07,0.008,0.001,0.07,165,,,,
0.6,913.18,699.42,82.17,660,427,810,0.3,0.0027,0.07,0.005,0.001,0.07,178,,,,
0.65,885.31,572.54,77.4,670,428,943,0.8,0.035,0.18,0.007,0.001,0.001,175,,,,
1.8,890.71,563.13,68.33,670,427,1020,0.8,0.0399,0.1599,0.0049,0.001,0.001,160,,,,
0.8,898.84,568.39,72.37,670,427,881,0.8,0.045,0.17,0.006,0.001,0.001,165,,,,
0.65,901.42,565.08,77.4,670,428,930,0.8,0.04,0.18,0.007,0.001,0.001,155,,,,
0.65,901.96,565.54,77.4,670,427,1020,0.8,0.035,0.16,0.005,0.001,0.001,169,,,,
0.65,905.55,562.78,77.4,670,430,990,0.8,0.035,0.16,0.005,0.001,0.001,161,,,,
1.2,898.07,565.57,69.2,670,430,990,0.8,0.035,0.16,0.005,0.001,0.001,159,,,,
1.2,895.4,576.74,69.2,670,430,990,0.8,0.04,0.18,0.007,0.001,0.001,159,,,,
0.6,880.2,565.44,77.61,670,425,900,0.8,0.038,0.14,0.007,0.001,0.001,173,,,,
0.96,900.95,565.79,67,670,429,1009,0.8,0.035,0.16,0.011,0.001,0.001,164,,,,
1.2,904.21,579.65,69.2,670,426,1020,0.8,0.035,0.16,0.005,0.001,0.001,178,,,,
1.2,905.9,577.5,69.2,670,426,840,0.8,0.04,0.18,0.007,0.001,0.001,158,,,,
1.2,904.96,575.18,69.2,670,425,930,0.8,0.035,0.16,0.005,0.001,0.001,161,,,,
1.2,901.59,567.04,69.2,670,428,920,0.8,0.035,0.16,0.005,0.001,0.001,167,,,,
1.2,907.01,560.22,67.58,670,429,1047,0.8,0.035,0.16,0.011,0.001,0.001,165,,,,
0.6,883.19,565.65,77.61,670,425,1045,0.8,0.035,0.15,0.005,0.001,0.001,160,,,,
0.8,917.74,698.56,79.38,660,429,762,0.3,0.0025,0.07,0.008,0.001,0.07,153,,,,
0.7,923.74,701.68,81.88,660,369,837,0.3,0.0022,0.07,0.005,0.001,0.07,160,,,,
0.8,911.64,695.49,79.38,660,428,840,0.3,0.0025,0.1,0.006,0.006,0.051,158,,,,
0.8,919.24,704.9,79.38,660,429,832,0.3,0.0025,0.1,0.006,0.006,0.051,165,,,,
0.8,916.45,701.09,79.38,660,424,838,0.3,0.0025,0.1,0.006,0.006,0.051,177,,,,
0.75,908.61,699.75,80.63,660,426,871,0.3,0.002,0.06,0.004,0.001,0.065,175,,,,
0.7,913.87,698.96,81.88,660,428,750,0.3,0.002,0.06,0.006,0.001,0.067,178,,,,
0.8,918.36,700.57,79.38,660,428,814,0.3,0.0026,0.05,0.007,0.001,0.071,155,,,,
0.75,918.61,702.52,80.63,660,427,825,0.3,0.003,0.06,0.008,0.001,0.065,173,,,,
0.96,894.99,564.43,67,670,429,1050,0.8,0.04,0.18,0.019,0.001,0.001,169,,,,
0.7,914.55,696.83,81.88,670,428,891,0.4,0.0029,0.07,0.0089,0.001,0.067,161,,,,
0.7,910.3,699.75,81.88,655,424,910,0.3,0.0021,0.07,0.007,0.001,0.067,164,,,,
1.2,897.26,567.72,67.58,670,426,969,0.8,0.04,0.16,0.006,0.001,0.001,164,,,,
0.8,915.79,698.11,79.38,660,33,462,0.3,0.0029,0.06,0.008,0.001,0.066,162,,,,
0.7,891.34,564.93,72,670,425,932,0.8,0.05,0.16,0.005,0.001,0.001,158,,,,
0.7,910,697.66,81.88,660,426,852,0.3,0.003,0.08,0.0089,0.001,0.068,167,,,,
0.7,921.17,700.48,81.88,660,427,810,0.3,0.0025,0.07,0.007,0.001,0.063,166,,,,
0.7,920.46,700.13,81.88,660,425,815,0.3,0.002,0.05,0.005,0.001,0.065,159,,,,
0.8,925.16,699.6,79.38,660,427,834,0.3,0.0027,0.06,0.008,0.001,0.067,177,,,,
0.7,917.38,700.06,81.88,660,425,870,0.3,0.0023,0.06,0.008,0.001,0.07,155,,,,
0.7,918.82,697.98,81.88,660,427,855,0.3,0.0021,0.07,0.005,0.001,0.062,170,,,,
0.96,885.48,565.39,67,670,425,930,0.8,0.05,0.16,0.005,0.001,0.001,169,,,,
0.96,889.31,559.36,67,670,427,1049,0.8,0.05,0.15,0.005,0.001,0.001,170,,,,
0.7,904.94,696,81.88,660,364,930,0.3,0.002,0.06,0.005,0.001,0.064,163,,,,
1.2,915.41,699.9,72.76,660,427,865,0.3,0.0024,0.05,0.0089,0.001,0.067,160,,,,
0.9,901.08,569.02,69,670,427,1049,0.8,0.045,0.1599,0.003,0.001,0.001,159,,,,
1.4,871.11,561.48,71.32,670,426,923,0.8,0.03,0.16,0.005,0.001,0.001,159,,,,
1.4,870.9,566.55,71.32,670,430,850,0.8,0.035,0.16,0.006,0.001,0.001,168,,,,
1.4,888.35,564.31,71.32,670,426,923,0.8,0.045,0.16,0.007,0.001,0.001,166,,,,
1.4,911.16,568.6,70.13,670,428,900,0.8,0.045,0.1599,0.003,0.001,0.001,165,,,,
0.6,890.2,563.8,77.61,670,431,910,0.8,0.03,0.16,0.005,0.001,0.001,154,,,,
0.75,899.63,566.61,67.54,670,425,932,0.8,0.045,0.16,0.007,0.001,0.001,158,,,,
1.4,906.76,562.65,68.13,670,426,923,0.8,0.03,0.16,0.005,0.001,0.001,160,,,,
1.6,897.41,567.58,68.56,670,424,954,0.8,0.045,0.16,0.007,0.001,0.001,172,,,,
1.6,905.2,549.71,68.56,670,429,883,0.8,0.03,0.16,0.005,0.001,0.001,173,,,,
1.8,907.3,579.02,68.33,670,428,900,0.8,0.038,0.17,0.006,0.001,0.001,174,,,,
1.6,890.35,568.77,68.56,670,429,883,0.8,0.04,0.15,0.006,0.001,0.001,152,,,,
1.6,896.32,563.47,68.56,670,429,883,0.8,0.04,0.15,0.006,0.001,0.001,161,,,,
0.65,902.65,566.49,77.4,670,431,910,0.8,0.04,0.15,0.006,0.001,0.001,174,,,,
0.6,895.54,572.24,79.1,670,430,990,0.8,0.03,0.15,0.005,0.001,0.001,178,,,,
1.8,901.89,563.02,68.33,670,428,900,0.8,0.045,0.14,0.005,0.001,0.001,169,,,,
1.4,888.34,561.16,70.13,670,428,960,0.8,0.04,0.16,0.004,0.001,0.001,158,,,,
0.65,894.58,569.28,77.4,670,426,930,0.8,0.04,0.16,0.004,0.001,0.001,178,,,,
0.65,899.86,566.56,77.4,670,429,885,0.8,0.04,0.16,0.004,0.001,0.001,161,,,,
0.8,920.04,697.83,79.38,660,428,848,0.3,0.0026,0.08,0.008,0.001,0.06,160,,,,
0.8,924.15,700.89,79.38,660,425,811,0.6,0.003,0.08,0.008,0.001,0.0719,164,,,,
0.75,916.31,701.06,80.63,660,428,834,0.3,0.0022,0.05,0.008,0.001,0.074,179,,,,
0.7,923.05,703.14,81.88,660,428,779,0.3,0.0026,0.06,0.008,0.001,0.068,155,,,,
0.6,922.28,700.47,82.17,660,426,841,0.3,0.0023,0.07,0.008,0.001,0.068,179,,,,
1.2,909.92,568.04,69.2,670,426,970,0.8,0.03,0.15,0.005,0.001,0.001,178,,,,
0.65,898.53,569.31,77.4,670,431,910,0.8,0.035,0.16,0.006,0.001,0.001,157,,,,
1,906.09,565.62,74.23,670,429,885,0.8,0.04,0.15,0.006,0.001,0.001,172,,,,
1.8,890.36,562.4,63.26,670,427,899,0.8,0.05,0.17,0.006,0.001,0.001,175,,,,
0.7,921.08,698.32,81.88,660,424,774,0.3,0.002,0.0799,0.008,0.001,0.078,170,,,,
0.7,911.87,697.65,81.88,660,368,846,0.3,0.0027,0.06,0.005,0.001,0.064,178,,,,
1.2,922.74,697.78,72.76,660,425,900,0.3,0.0027,0.06,0.01,0.001,0.067,175,,,,
0.7,906.42,697.59,81.88,660,428,779,0.3,0.0019,0.07,0.007,0.001,0.074,165,,,,
1.8,891.66,565.33,68.33,670,427,908,0.8,0.03,0.16,0.005,0.001,0.001,163,,,,
1.8,901.47,566.78,63.26,670,427,899,0.8,0.035,0.14,0.004,0.001,0.001,161,,,,
1.8,899.82,566.16,63.26,670,427,899,0.8,0.045,0.14,0.005,0.001,0.001,159,,,,
0.65,919.48,700.54,80.71,670,425,900,0.3,0.0027,0.06,0.005,0.001,0.064,178,,,,
0.65,924.35,700.21,80.71,660,367,778,0.3,0.0022,0.09,0.008,0.001,0.075,167,,,,
0.7,915.57,698.58,81.88,660,365,787,0.3,0.0025,0.07,0.004,0.001,0.068,159,,,,
0.7,931.73,701.03,81.88,660,426,770,0.3,0.0025,0.07,0.004,0.001,0.068,163,,,,
0.7,924.85,701.2,81.88,660,426,840,0.3,0.0022,0.07,0.008,0.001,0.066,162,,,,
0.7,897.92,570.2,72,670,424,1020,0.8,0.05,0.2,0.019,0.001,0.001,179,,,,
0.8,913.37,699.58,79.38,660,428,808,0.3,0.0022,0.09,0.008,0.001,0.075,176,,,,
0.8,918.64,697.93,79.38,660,366,765,0.3,0.0027,0.07,0.006,0.001,0.069,170,,,,
0.8,909.1,697.25,79.38,660,426,779,0.3,0.0022,0.09,0.008,0.001,0.075,168,,,,
1.2,932.49,700.39,72.76,660,427,865,0.3,0.0026,0.06,0.01,0.001,0.066,154,,,,
0.8,904.37,696.66,79.38,660,426,808,0.5,0.0026,0.07,0.011,0.001,0.061,167,,,,
0.7,916.15,698.89,81.88,660,428,789,0.3,0.0019,0.07,0.005,0.001,0.065,157,,,,
0.7,916.9,701.68,81.88,660,424,798,0.3,0.0023,0.07,0.004,0.001,0.061,164,,,,
0.65,918.28,700.62,82.24,670,426,884,0.3,0.0023,0.07,0.004,0.001,0.061,172,,,,
0.65,916.8,701.72,82.24,660,427,749,0.3,0.0019,0.07,0.005,0.001,0.065,155,,,,
0.8,920.46,698.46,79.38,660,426,808,0.3,0.0027,0.06,0.005,0.001,0.064,166,,,,
0.8,920.15,700.74,79.38,660,426,808,0.3,0.0026,0.07,0.011,0.001,0.061,173,,,,
0.96,901.77,567.25,67,670,425,1045,0.8,0.03,0.16,0.005,0.001,0.001,166,,,,
0.96,901.44,565.87,67,670,430,990,0.8,0.03,0.16,0.005,0.001,0.001,160,,,,
0.96,901.51,566.06,67,670,427,1059,0.8,0.03,0.16,0.005,0.001,0.001,171,,,,
0.7,925.65,700.15,81.88,660,425,750,0.3,0.0023,0.07,0.004,0.001,0.061,165,,,,
0.8,903.35,700.88,79.38,660,426,779,0.3,0.0026,0.07,0.011,0.001,0.061,157,,,,
0.78,892.38,568.61,73.03,670,428,1050,0.8,0.04,0.14,0.008,0.001,0.001,155,,,,
0.96,904.57,569.08,67,670,429,1009,0.8,0.04,0.15,0.007,0.001,0.001,161,,,,
0.78,880,567.54,71.11,670,428,1084,0.8,0.042,0.18,0.006,0.001,0.001,169,,,,
0.7,926.51,699.99,81.88,660,425,750,0.3,0.0027,0.06,0.008,0.001,0.067,166,,,,
0.7,929.96,697.13,81.88,660,428,780,0.3,0.0022,0.06,0.007,0.001,0.065,174,,,,
0.7,926.6,699.81,81.88,660,424,725,0.3,0.0019,0.07,0.005,0.001,0.065,168,,,,
0.6,917.53,699.73,82.17,670,426,990,0.3,0.0024,0.08,0.01,0.001,0.0719,151,,,,
0.8,910.61,696.27,79.38,670,439,921,0.3,0.0026,0.07,0.012,0.001,0.063,165,,,,
1,912.42,568.74,72.87,670,426,1035,0.8,0.04,0.14,0.008,0.001,0.001,163,,,,
0.65,911.02,699.68,80.71,660,437,836,0.3,0.0032,0.07,0.008,0.001,0.067,175,,,,
1,888.53,568.76,72.87,670,427,1020,0.8,0.04,0.14,0.008,0.001,0.001,164,,,,
0.7,910.53,697.97,81.88,660,424,798,0.3,0.0021,0.08,0.006,0.001,0.07,173,,,,
0.7,914.53,698.51,81.88,660,424,798,0.3,0.0024,0.07,0.006,0.001,0.0649,172,,,,
0.7,912.83,698.99,81.88,660,428,825,0.3,0.0023,0.08,0.008,0.001,0.069,158,,,,
0.9,924.56,701.05,76.88,660,430,848,0.3,0.0023,0.07,0.005,0.001,0.067,177,,,,
0.9,920.6,698.69,76.88,660,425,750,0.3,0.0024,0.07,0.004,0.001,0.062,166,,,,
0.9,924.67,701.21,76.88,660,426,825,0.3,0.0025,0.07,0.003,0.001,0.07,169,,,,
0.6,922.81,700.29,82.17,660,427,810,0.3,0.0024,0.07,0.004,0.001,0.062,161,,,,
0.6,921.64,698.09,82.17,660,426,900,0.3,0.0024,0.07,0.004,0.001,0.062,178,,,,
0.6,913.08,698.38,82.17,660,428,788,0.3,0.0025,0.07,0.003,0.001,0.07,161,,,,
0.65,926.04,700.46,80.71,660,428,825,0.3,0.0023,0.07,0.005,0.001,0.067,175,,,,
0.65,914.05,699.68,80.71,660,426,825,0.3,0.0024,0.07,0.0049,0.001,0.074,174,,,,
0.65,923.08,701.24,80.71,660,428,808,0.3,0.0027,0.08,0.0089,0.001,0.078,171,,,,
0.7,911.2,697.76,81.88,660,426,810,0.3,0.002,0.06,0.005,0.001,0.069,174,,,,
0.7,922.92,698.89,81.88,660,425,815,0.3,0.002,0.08,0.005,0.001,0.073,178,,,,
0.7,924.4,702.63,81.88,670,429,980,0.3,0.0023,0.08,0.005,0.001,0.078,174,,,,
0.7,920.48,697.92,81.88,660,428,812,0.3,0.0023,0.08,0.008,0.001,0.069,162,,,,
0.7,927.73,702.2,81.88,660,425,810,0.3,0.0021,0.08,0.006,0.001,0.07,169,,,,
0.7,922.56,700.27,81.88,660,427,788,0.3,0.0024,0.07,0.004,0.001,0.062,162,,,,
0.7,936.01,697.24,81.88,660,424,810,0.3,0.0024,0.07,0.004,0.001,0.062,165,,,,
0.7,911.97,695.26,81.88,660,369,839,0.3,0.0022,0.09,0.008,0.001,0.075,160,,,,
0.7,914.66,699.37,81.88,660,428,848,0.3,0.0021,0.08,0.006,0.001,0.07,163,,,,
0.7,915.54,698.07,81.88,660,428,848,0.3,0.0031,0.13,0.008,0.001,0.07,165,,,,
0.8,914,699.19,79.38,660,426,900,0.3,0.0024,0.07,0.006,0.001,0.0649,169,,,,
0.8,919.72,699.73,79.38,660,426,779,0.3,0.0023,0.08,0.005,0.001,0.078,177,,,,
0.7,918.75,698.24,81.88,660,424,840,0.3,0.0023,0.07,0.005,0.001,0.067,168,,,,
0.7,921.86,701.3,81.88,660,427,810,0.3,0.0024,0.07,0.0049,0.001,0.074,161,,,,
0.7,918.04,700.1,81.88,660,428,808,0.3,0.0025,0.07,0.003,0.001,0.07,155,,,,
0.7,921.15,698.97,81.88,660,365,890,0.3,0.002,0.06,0.005,0.001,0.069,163,,,,
0.7,908.48,701.12,81.88,660,426,825,0.3,0.0024,0.07,0.006,0.001,0.0649,150,,,,
0.9,928.83,704.82,79.44,660,428,788,0.3,0.0023,0.07,0.005,0.001,0.067,163,,,,
0.9,918.6,703.2,79.44,660,426,900,0.3,0.002,0.06,0.005,0.001,0.069,158,,,,
0.7,915.91,700.88,81.88,660,426,810,0.3,0.0031,0.13,0.008,0.001,0.07,160,,,,
0.7,910.09,696.83,81.88,660,437,836,0.3,0.0026,0.06,0.01,0.001,0.066,178,,,,
0.9,894.12,567.05,69,670,428,1050,0.8,0.035,0.15,0.006,0.001,0.001,153,,,,
0.9,889.98,567.77,69,670,428,960,0.8,0.035,0.15,0.006,0.001,0.001,164,,,,
0.7,925.76,701.18,81.88,660,428,855,0.3,0.0027,0.05,0.008,0.001,0.065,151,,,,
0.7,912.48,701,81.88,660,428,780,0.3,0.0027,0.06,0.005,0.001,0.062,168,,,,
0.75,896.57,568.6,67.54,670,425,910,0.8,0.035,0.14,0.004,0.001,0.001,169,,,,
0.7,912.28,698.04,81.88,660,431,784,0.3,0.0024,0.06,0.007,0.001,0.066,157,,,,
0.7,921.4,701.99,81.88,670,425,900,0.3,0.0021,0.06,0.005,0.001,0.065,168,,,,
0.65,905.45,697.97,80.71,660,424,725,0.3,0.0021,0.08,0.0089,0.001,0.068,169,,,,
0.7,906.95,699.58,81.88,660,365,870,0.3,0.0025,0.07,0.008,0.001,0.071,170,,,,
0.7,912.42,698.59,81.88,660,365,787,0.3,0.0025,0.07,0.008,0.001,0.071,174,,,,
0.7,905.41,696.86,81.88,660,428,870,0.3,0.0027,0.08,0.008,0.001,0.069,170,,,,
0.7,914.94,703.43,81.88,660,425,833,0.3,0.0017,0.07,0.008,0.001,0.0719,157,,,,
0.7,898.37,697.15,81.88,660,428,826,0.3,0.0022,0.07,0.007,0.001,0.068,173,,,,
0.7,916.01,701.04,81.88,660,425,750,0.3,0.0022,0.07,0.007,0.001,0.068,174,,,,
0.8,898.92,564.92,72.37,670,425,900,0.8,0.035,0.15,0.01,0.001,0.001,151,,,,
0.7,905.77,699.35,81.88,660,428,810,0.3,0.0025,0.07,0.008,0.001,0.071,177,,,,
0.7,905.92,700.76,81.88,660,425,811,0.3,0.0017,0.07,0.008,0.001,0.0719,165,,,,
0.65,901.2,697.26,80.71,660,426,810,0.3,0.0026,0.06,0.006,0.001,0.067,163,,,,
0.7,928.62,700.47,81.88,670,429,957,0.3,0.0024,0.07,0.006,0.001,0.0719,167,,,,
1.4,901.33,564.01,64.15,670,426,935,0.8,0.035,0.15,0.01,0.001,0.001,175,,,,
0.8,898.99,566.47,72.37,670,425,930,0.8,0.035,0.15,0.01,0.001,0.001,168,,,,
0.8,898.99,566.47,72.37,670,425,930,0.8,0.035,0.15,0.01,0.001,0.001,165,,,,
0.8,910.31,566.04,72.37,670,426,960,0.8,0.035,0.15,0.01,0.001,0.001,166,,,,
0.65,910.71,699.71,80.71,660,366,816,0.3,0.0021,0.08,0.0089,0.001,0.068,164,,,,
0.7,905.86,701.15,81.88,660,425,810,0.3,0.0021,0.07,0.004,0.001,0.07,150,,,,
0.65,926.06,701.6,80.71,670,425,900,0.3,0.0023,0.06,0.006,0.001,0.071,162,,,,
0.8,926.06,699.39,79.38,660,428,789,0.3,0.0021,0.07,0.007,0.001,0.069,155,,,,
0.8,924.11,698.23,79.38,660,430,790,0.3,0.002,0.08,0.005,0.001,0.073,172,,,,
0.7,904.72,701.45,81.88,655,424,910,0.3,0.0025,0.07,0.006,0.001,0.071,166,,,,
0.6,918.92,699.32,82.17,655,424,910,0.3,0.0024,0.07,0.006,0.001,0.0719,153,,,,
0.7,916.75,699.57,81.88,660,426,752,0.5,0.0024,0.08,0.008,0.001,0.069,167,,,,
0.7,914.98,697.47,81.88,660,425,811,0.6,0.002,0.07,0.01,0.001,0.063,165,,,,
0.65,916.53,698.72,80.71,660,425,750,1.2,0.002,0.07,0.01,0.001,0.063,164,,,,
0.65,904.55,700.71,80.71,670,426,842,0.3,0.002,0.07,0.011,0.001,0.065,161,,,,
0.6,901.25,700.19,82.17,660,426,841,0.3,0.0022,0.09,0.008,0.001,0.068,162,,,,
0.7,913.95,700.61,81.88,670,429,960,0.3,0.0025,0.09,0.012,0.001,0.067,178,,,,
0.7,903.79,702.18,81.88,660,426,790,0.3,0.0025,0.07,0.008,0.001,0.066,178,,,,
0.7,911.63,702.18,81.88,660,426,735,0.3,0.0025,0.07,0.008,0.001,0.066,152,,,,
0.7,914.65,698.49,81.88,660,429,750,0.3,0.0027,0.07,0.006,0.001,0.07,157,,,,
1.25,884.92,569.96,66.24,670,426,1050,0.8,0.035,0.16,0.004,0.001,0.001,167,,,,
0.8,928.25,696.4,79.38,660,367,810,0.3,0.0027,0.07,0.005,0.001,0.068,168,,,,
0.7,911.46,701.49,81.88,660,427,779,0.3,0.0015,0.08,0.007,0.001,0.075,154,,,,
0.6,923.5,698.46,82.17,660,428,860,0.3,0.002,0.06,0.007,0.001,0.066,148,,,,
0.7,926.63,701.25,81.88,660,427,870,0.3,0.0025,0.06,0.007,0.001,0.062,156,,,,
0.6,923.63,699.84,82.17,660,428,824,0.3,0.0025,0.06,0.007,0.001,0.062,145,,,,
0.6,924.08,698.67,82.17,660,427,870,0.3,0.0023,0.06,0.005,0.001,0.063,170,,,,
0.6,924.08,698.67,82.17,660,427,870,0.3,0.0023,0.06,0.005,0.001,0.063,171,,,,
1,902.37,575.96,72.87,670,426,1050,0.8,0.035,0.16,0.0089,0.001,0.001,168,,,,
0.8,907.26,698.06,79.38,670,426,911,0.3,0.0018,0.08,0.006,0.001,0.069,152,,,,
0.8,908.38,696.92,79.38,660,428,780,0.3,0.0018,0.08,0.006,0.001,0.069,164,,,,
1.2,916.97,699.3,72.76,660,429,841,0.3,0.0023,0.06,0.005,0.001,0.063,169,,,,
0.7,914.24,697.27,81.88,660,428,810,0.3,0.0019,0.06,0.0089,0.001,0.068,164,,,,
0.8,887.92,566.69,72.37,670,425,945,0.8,0.0399,0.1599,0.0099,0.001,0.001,166,,,,
0.8,918.66,702.6,79.38,670,426,911,0.3,0.002,0.07,0.006,0.001,0.073,175,,,,
0.8,915.79,696.51,79.38,660,428,780,0.3,0.0018,0.08,0.006,0.001,0.065,175,,,,
0.8,924.37,698.8,79.38,660,428,776,0.3,0.0021,0.06,0.006,0.001,0.066,161,,,,
0.8,909.67,697.95,79.38,660,430,776,0.3,0.0018,0.08,0.006,0.001,0.065,162,,,,
0.8,912.34,696.29,79.38,660,426,832,0.3,0.0024,0.07,0.007,0.001,0.068,175,,,,
0.8,921.1,698.68,79.38,660,426,840,0.3,0.002,0.07,0.007,0.001,0.067,162,,,,
0.8,914.21,695.04,79.38,660,366,830,0.3,0.002,0.07,0.007,0.001,0.067,158,,,,
0.8,923.3,699.74,79.38,660,428,824,0.3,0.0013,0.08,0.007,0.001,0.068,169,,,,
0.8,921.5,695.85,79.38,660,429,811,0.3,0.0013,0.08,0.007,0.001,0.068,162,,,,
0.65,906.89,698.33,80.71,670,427,1035,0.3,0.0023,0.07,0.006,0.001,0.065,155,,,,
0.75,914.63,699.05,80.63,660,428,820,0.3,0.0023,0.06,0.005,0.001,0.063,154,,,,
0.6,900.79,565.48,79.1,670,428,970,0.8,0.035,0.15,0.007,0.001,0.001,153,,,,
1.4,911.8,571.07,71.32,670,425,1020,0.8,0.04,0.16,0.006,0.001,0.001,164,,,,
0.8,913.6,697.69,79.38,660,428,776,0.3,0.0024,0.0799,0.007,0.001,0.064,158,,,,
0.9,918.82,703.79,79.44,660,426,845,0.3,0.0015,0.07,0.0089,0.001,0.074,178,,,,
0.9,925.58,700.49,79.44,660,431,789,0.3,0.002,0.08,0.007,0.001,0.069,165,,,,
0.6,906.77,694.58,82.17,660,425,840,0.3,0.0021,0.06,0.007,0.001,0.06,165,,,,
0.6,915.84,701.69,82.17,660,425,750,0.3,0.0023,0.08,0.006,0.001,0.075,155,,,,
1.2,911.34,573.46,69.2,670,428,1040,0.8,0.05,0.15,0.006,0.001,0.001,154,,,,
1.8,908.71,570.92,68.33,670,427,990,0.8,0.05,0.1599,0.006,0.001,0.001,178,,,,
1.8,910.17,572.97,68.33,670,426,907,0.8,0.045,0.1599,0.006,0.001,0.001,178,,,,
0.8,898.12,695.95,79.38,660,425,825,0.3,0.0023,0.08,0.006,0.001,0.075,160,,,,
0.8,898.12,695.95,79.38,660,425,825,0.3,0.0023,0.08,0.006,0.001,0.075,154,,,,
0.8,916.97,698.9,79.38,660,426,825,0.3,0.0021,0.06,0.007,0.001,0.06,168,,,,
0.8,919.86,700.91,79.38,660,426,825,0.3,0.0021,0.06,0.007,0.001,0.06,169,,,,
0.8,915.14,700.02,79.38,660,426,825,0.3,0.002,0.0599,0.007,0.001,0.0649,173,,,,
0.8,917.51,698.76,79.38,660,425,825,0.3,0.0023,0.07,0.006,0.001,0.065,165,,,,
0.7,918.62,696.63,80.92,660,426,810,0.3,0.002,0.07,0.006,0.001,0.073,179,,,,
0.7,918.62,696.63,80.92,660,426,810,0.3,0.002,0.07,0.006,0.001,0.073,179,,,,
0.9,914.35,697.84,79.44,660,431,789,0.3,0.0024,0.07,0.007,0.001,0.068,157,,,,
0.9,918.59,702.94,79.44,660,426,810,0.3,0.0024,0.06,0.0089,0.001,0.074,176,,,,
0.9,920.59,698.23,79.44,660,427,810,0.3,0.0023,0.06,0.006,0.001,0.067,172,,,,
0.65,920.5,698.89,80.71,670,426,911,0.3,0.0018,0.08,0.006,0.001,0.069,162,,,,
0.65,920.92,699.67,80.71,660,428,776,0.3,0.0018,0.08,0.006,0.001,0.069,168,,,,
0.6,921.42,699.67,82.17,660,424,735,0.3,0.0016,0.07,0.007,0.001,0.063,163,,,,
0.6,909.39,700.88,82.17,660,428,810,0.3,0.0016,0.07,0.007,0.001,0.063,163,,,,
0.8,920.27,700.57,79.38,660,428,860,0.3,0.002,0.0599,0.007,0.001,0.0649,166,,,,
0.8,913.86,698.84,79.38,660,428,820,0.3,0.0021,0.06,0.006,0.001,0.067,159,,,,
0.8,921.39,698.43,79.38,670,428,1110,0.3,0.0023,0.08,0.006,0.001,0.075,153,,,,
0.8,923.66,698.18,79.38,660,428,820,0.3,0.0024,0.0599,0.007,0.001,0.063,174,,,,
0.8,912.2,700.36,79.38,660,366,810,0.3,0.0023,0.07,0.006,0.001,0.065,161,,,,
0.8,905.25,702.64,79.38,660,429,803,0.3,0.0024,0.07,0.006,0.001,0.068,160,,,,
1.2,917.11,702.74,72.76,660,428,810,0.3,0.0024,0.06,0.007,0.001,0.073,170,,,,
1.2,914.43,702.59,72.76,660,425,799,0.3,0.0021,0.06,0.007,0.001,0.069,178,,,,
1.2,913.72,700.14,72.76,660,429,841,0.3,0.002,0.06,0.005,0.001,0.066,160,,,,
0.6,889.67,564.92,77.61,670,426,1095,0.8,0.03,0.17,0.006,0.001,0.001,156,,,,
1.4,897.35,570.65,70.13,670,426,990,0.8,0.035,0.17,0.017,0.001,0.001,155,,,,
1.2,883.14,565.97,67.58,670,427,1050,0.8,0.035,0.15,0.006,0.001,0.001,179,,,,
0.6,897.03,567.02,77.61,670,425,930,0.8,0.05,0.15,0.006,0.001,0.001,173,,,,
0.6,898.37,567.38,77.61,670,425,930,0.8,0.0399,0.15,0.0049,0.001,0.001,159,,,,
0.75,883.8,568.79,67.54,670,428,989,0.8,0.04,0.16,0.006,0.001,0.001,179,,,,
0.65,899.34,568.59,75.79,670,428,960,0.8,0.05,0.1599,0.006,0.001,0.001,162,,,,
0.8,898.13,563.6,70.39,670,425,945,0.8,0.05,0.17,0.019,0.001,0.001,179,,,,
0.8,905.88,567.21,70.39,670,428,900,0.8,0.05,0.17,0.019,0.001,0.001,162,,,,
0.8,908.11,564.87,70.39,670,426,842,0.8,0.05,0.17,0.019,0.001,0.001,179,,,,
0.8,907.12,565.61,70.39,670,426,842,0.8,0.05,0.17,0.019,0.001,0.001,167,,,,
1,897.69,563.61,74.23,670,425,977,0.8,0.05,0.1599,0.006,0.001,0.001,175,,,,
0.67,907.05,563.11,75.07,670,424,975,0.8,0.035,0.15,0.013,0.001,0.001,177,,,,
0.9,906.56,565.48,69,670,426,972,0.8,0.035,0.15,0.007,0.001,0.001,178,,,,
0.65,898.72,563.29,77.4,670,426,990,0.8,0.035,0.15,0.007,0.001,0.001,179,,,,
0.6,907.56,569.58,79.1,670,428,1005,0.8,0.035,0.15,0.007,0.001,0.001,178,,,,
0.8,885.63,563.24,70.39,670,427,990,0.8,0.045,0.1599,0.006,0.001,0.001,171,,,,
0.8,897.67,580.21,70.39,670,426,884,0.8,0.045,0.1599,0.006,0.001,0.001,176,,,,
0.8,887.78,565.98,70.39,670,424,920,0.8,0.05,0.17,0.019,0.001,0.001,161,,,,
1.2,895.12,566.67,69.2,670,428,960,0.8,0.035,0.16,0.006,0.001,0.001,174,,,,
0.65,896.33,565.86,77.4,670,277,1110,0.8,0.035,0.15,0.007,0.001,0.001,178,,,,
0.67,899.68,564.79,75.07,670,427,1030,0.8,0.035,0.16,0.006,0.001,0.001,158,,,,
0.7,915.83,701.73,81.88,660,426,735,0.3,0.0028,0.07,0.008,0.001,0.0689,168,,,,
0.7,912.5,698.46,81.88,670,366,900,0.3,0.0029,0.07,0.008,0.001,0.07,162,,,,
0.7,909.37,699.19,81.88,660,426,778,0.3,0.0024,0.07,0.008,0.001,0.0659,179,,,,
0.65,921.27,695.74,80.71,660,427,765,0.3,0.0023,0.1199,0.0089,0.001,0.064,168,,,,
0.65,916.37,691.26,80.71,660,425,825,0.3,0.0023,0.1199,0.0089,0.001,0.064,178,,,,
0.65,910.6,691.81,80.71,660,426,733,0.5,0.0029,0.07,0.008,0.001,0.07,154,,,,
0.65,905.2,691.09,80.71,660,427,805,0.3,0.0028,0.07,0.008,0.001,0.0689,179,,,,
0.9,916.76,699.2,79.44,660,431,789,0.3,0.0025,0.07,0.007,0.001,0.068,151,,,,
0.9,908.76,695.08,79.44,660,426,845,0.3,0.0025,0.07,0.007,0.001,0.068,158,,,,
0.7,913.07,698.07,81.88,660,428,824,0.3,0.0025,0.07,0.007,0.001,0.068,153,,,,
0.7,915.94,699.99,81.88,660,431,789,0.3,0.0016,0.07,0.007,0.001,0.063,162,,,,
0.7,920.67,698.83,81.88,660,430,790,0.3,0.0024,0.07,0.006,0.001,0.068,156,,,,
0.7,916.13,698.88,81.88,660,426,825,0.3,0.0024,0.07,0.006,0.001,0.068,164,,,,
0.7,914.3,698.19,81.88,660,427,840,0.3,0.0024,0.0599,0.007,0.001,0.063,164,,,,
0.7,906,699.34,81.88,660,429,811,0.3,0.0013,0.08,0.007,0.001,0.068,171,,,,
0.65,877.12,567.4,77.4,670,247,1186,0.8,0.04,0.16,0.0089,0.001,0.001,175,,,,
0.65,889.54,565.57,77.4,670,428,960,0.8,0.04,0.16,0.0089,0.001,0.001,160,,,,
0.65,893.72,566.63,77.4,670,428,870,0.8,0.04,0.16,0.0089,0.001,0.001,179,,,,
0.65,900.09,567.16,77.4,670,428,989,0.8,0.04,0.15,0.008,0.001,0.001,153,,,,
0.65,894.85,569.13,77.4,670,277,1110,0.8,0.04,0.15,0.008,0.001,0.001,158,,,,
0.65,923.58,691.79,80.71,660,426,762,0.3,0.0018,0.08,0.006,0.001,0.065,151,,,,
0.65,921.35,695.8,80.71,660,426,737,0.5,0.0025,0.07,0.011,0.001,0.066,162,,,,
0.8,922.95,700.11,79.38,660,428,870,0.3,0.0035,0.07,0.007,0.001,0.067,167,,,,
1.6,912.32,568.12,63.67,670,425,920,0.8,0.05,0.17,0.019,0.001,0.001,171,,,,
0.6,903.58,564.89,79.1,670,429,927,0.8,0.04,0.17,0.006,0.001,0.001,179,,,,
0.7,911.6,698.69,81.88,660,427,749,0.3,0.0031,0.0799,0.007,0.001,0.0649,163,,,,
0.7,905.51,698.33,81.88,660,427,749,0.3,0.003,0.07,0.007,0.001,0.068,154,,,,
0.7,909.26,700.7,81.88,660,430,807,0.3,0.0032,0.08,0.008,0.001,0.056,168,,,,
0.7,906.46,699,81.88,660,428,824,0.3,0.002,0.07,0.007,0.001,0.067,167,,,,
0.7,911.43,698.26,81.88,660,426,810,0.3,0.0024,0.07,0.007,0.001,0.068,160,,,,
0.7,909.67,699.93,81.88,660,425,765,0.3,0.0023,0.07,0.006,0.001,0.065,172,,,,
0.6,904.95,692.85,82.17,660,426,840,0.3,0.0023,0.07,0.006,0.001,0.065,179,,,,
0.7,899.21,701.22,81.88,670,426,930,0.3,0.003,0.07,0.007,0.001,0.068,154,,,,
0.7,901.11,700.65,81.88,660,424,800,0.3,0.0013,0.08,0.007,0.001,0.068,172,,,,
0.9,904.97,700.04,76.88,660,425,799,0.3,0.0025,0.06,0.007,0.001,0.064,178,,,,
0.7,915.42,697.91,81.88,660,426,795,0.3,0.0018,0.08,0.006,0.001,0.065,174,,,,
0.7,923.95,700.44,81.88,660,427,745,0.3,0.0025,0.07,0.008,0.001,0.067,179,,,,
0.7,913.68,696.67,81.88,660,426,832,0.3,0.0031,0.06,0.0089,0.001,0.066,176,,,,
0.7,904.92,699.46,81.88,660,427,745,0.3,0.0031,0.06,0.0089,0.001,0.066,179,,,,
0.8,908.69,700.77,79.38,660,426,810,0.3,0.0023,0.08,0.007,0.001,0.068,172,,,,
0.7,922.07,702.11,81.88,660,426,830,0.3,0.0022,0.07,0.006,0.001,0.071,177,,,,
0.7,913.49,698,81.88,660,429,841,0.3,0.0019,0.07,0.006,0.001,0.066,175,,,,
0.7,916.52,700.78,81.88,660,426,840,0.3,0.002,0.05,0.005,0.001,0.0719,173,,,,
0.8,917.19,700.65,79.38,660,427,840,0.3,0.0025,0.07,0.008,0.001,0.069,174,,,,
0.8,908.86,697.95,79.38,660,369,837,0.3,0.0021,0.06,0.006,0.001,0.066,179,,,,
0.65,913.43,566.41,77.4,670,428,1050,0.8,0.04,0.15,0.008,0.001,0.001,162,,,,
0.7,919.95,697.45,81.88,660,426,795,0.3,0.0025,0.07,0.008,0.001,0.067,162,,,,
0.7,923.59,704.73,81.88,660,426,733,0.3,0.0031,0.06,0.0089,0.001,0.066,170,,,,
0.8,917.57,697.98,79.38,660,426,810,0.3,0.0023,0.07,0.005,0.001,0.065,165,,,,
0.8,910.69,701.71,79.38,660,426,762,0.3,0.0023,0.08,0.013,0.001,0.066,167,,,,
0.8,907.16,701.6,79.38,660,427,805,0.3,0.0021,0.06,0.006,0.001,0.066,179,,,,
1,921.12,706.01,77.2,660,427,760,0.3,0.0023,0.06,0.005,0.001,0.068,175,,,,
0.7,915.01,705.98,81.88,660,429,803,0.3,0.0024,0.06,0.007,0.001,0.073,160,,,,
0.7,913.76,702.17,81.88,660,427,810,0.4,0.0024,0.07,0.008,0.001,0.0659,168,,,,
0.7,905.88,700.32,81.88,660,426,845,0.3,0.0024,0.06,0.0089,0.001,0.074,167,,,,
0.7,905.88,700.32,81.88,660,426,845,0.3,0.0024,0.06,0.0089,0.001,0.074,164,,,,
0.8,906.26,700.1,79.38,660,426,810,0.3,0.0025,0.06,0.0089,0.001,0.065,164,,,,
0.7,924,699.51,81.88,660,427,780,0.4,0.0024,0.07,0.008,0.001,0.0659,166,,,,
0.7,918.19,703.17,81.88,660,426,790,0.3,0.0023,0.09,0.01,0.001,0.079,159,,,,
0.7,921.18,698.5,81.88,660,430,776,0.3,0.0035,0.07,0.0089,0.001,0.074,159,,,,
0.7,912.59,703.73,81.88,660,428,776,0.3,0.0023,0.08,0.013,0.001,0.066,159,,,,
0.7,910.38,701.47,81.88,660,428,786,0.3,0.0021,0.07,0.006,0.001,0.062,179,,,,
0.6,916.08,698.46,82.17,670,428,930,0.3,0.002,0.08,0.007,0.001,0.069,179,,,,
0.6,913.75,696.48,82.17,660,368,831,0.3,0.0025,0.06,0.007,0.001,0.064,166,,,,
0.65,918,696.41,80.71,660,426,786,0.3,0.0031,0.0799,0.007,0.001,0.0649,179,,,,
0.65,919.51,697.02,80.71,660,433,709,0.3,0.0021,0.07,0.006,0.001,0.062,175,,,,
0.7,913.96,700.04,81.88,660,428,820,0.3,0.0022,0.06,0.0089,0.001,0.066,175,,,,
1.2,911.74,700.06,72.76,660,426,810,0.3,0.0023,0.05,0.009,0.001,0.072,152,,,,
1.2,909.38,699.68,72.76,660,428,810,0.3,0.003,0.06,0.0089,0.001,0.059,156,,,,
1.2,910.24,698.22,72.76,660,445,791,0.3,0.0022,0.06,0.0089,0.001,0.066,173,,,,
1.2,909.3,700.45,72.76,660,426,767,0.3,0.0026,0.07,0.008,0.001,0.063,175,,,,
0.65,921.43,705.03,80.71,670,426,911,0.3,0.0025,0.07,0.012,0.001,0.064,171,,,,
0.9,915.21,700.14,76.88,660,427,810,0.3,0.0016,0.06,0.01,0.001,0.064,172,,,,
0.8,920.8,699.47,79.38,660,429,811,0.3,0.0022,0.06,0.01,0.001,0.068,176,,,,
1.25,891.55,567.28,66.24,670,428,1020,0.8,0.045,0.17,0.007,0.001,0.001,166,,,,
0.7,908.48,700.43,81.88,670,427,973,0.3,0.0025,0.07,0.012,0.001,0.064,164,,,,
0.6,917.84,701.34,82.17,660,427,803,0.3,0.0013,0.08,0.007,0.001,0.068,166,,,,
0.8,908.16,574.67,72.37,670,428,920,0.8,0.04,0.15,0.008,0.001,0.001,161,,,,
1.4,905.71,568.25,64.15,670,428,990,0.8,0.028,0.19,0.008,0.001,0.001,163,,,,
1.8,895.79,569.99,63.26,670,426,980,0.8,0.03,0.2,0.01,0.001,0.001,166,,,,
0.9,921.6,700.36,76.88,660,426,832,0.3,0.0023,0.07,0.006,0.001,0.065,167,,,,
0.7,908.12,699.55,81.88,660,425,840,0.3,0.0018,0.07,0.0089,0.001,0.06,172,,,,
0.65,907.12,696.29,80.71,660,430,776,0.3,0.0025,0.07,0.012,0.001,0.064,172,,,,
0.7,913.07,699.82,81.88,670,429,900,0.3,0.0024,0.07,0.0089,0.001,0.065,162,,,,
0.7,916.57,704.08,81.88,660,367,810,0.3,0.0024,0.07,0.0089,0.001,0.065,166,,,,
0.65,906.92,699.53,80.71,660,427,840,0.3,0.002,0.07,0.006,0.001,0.073,165,,,,
0.7,911.36,699.46,81.88,660,427,771,0.3,0.0025,0.07,0.008,0.001,0.067,165,,,,
0.6,899,566.73,79.1,670,429,980,0.8,0.04,0.16,0.0089,0.001,0.001,168,,,,
1.6,895.85,567.96,63.67,670,425,1020,0.8,0.04,0.16,0.0089,0.001,0.001,172,,,,
1.6,906.1,564.8,63.67,670,428,970,0.8,0.04,0.16,0.0089,0.001,0.001,155,,,,
1.6,902.15,566.64,63.67,670,427,1020,0.8,0.04,0.16,0.0089,0.001,0.001,170,,,,
1.6,906.7,569.1,63.67,670,425,1020,0.8,0.04,0.16,0.0089,0.001,0.001,162,,,,
1.8,899.1,563.61,63.26,670,426,980,0.8,0.038,0.15,0.005,0.001,0.001,173,,,,
0.65,910.29,571.51,77.4,670,423,957,0.8,0.048,0.16,0.006,0.001,0.001,160,,,,
0.65,909.48,569.38,77.4,670,425,1020,0.8,0.048,0.16,0.006,0.001,0.001,166,,,,
0.65,909.66,565.25,77.4,670,428,1040,0.8,0.048,0.16,0.006,0.001,0.001,146,,,,
0.65,906.41,568.06,77.4,670,427,929,0.8,0.032,0.14,0.011,0.001,0.001,164,,,,
0.65,906.01,566.99,77.4,670,424,906,0.8,0.048,0.16,0.006,0.001,0.001,167,,,,
0.65,902.87,567.05,77.4,670,428,930,0.8,0.032,0.14,0.011,0.001,0.001,162,,,,
0.7,913.72,698.15,81.88,660,426,840,0.3,0.0035,0.09,0.006,0.001,0.075,165,,,,
0.8,909.2,696.48,79.38,660,429,812,0.3,0.0016,0.06,0.01,0.001,0.064,157,,,,
0.7,905.4,700.65,81.88,670,428,970,0.3,0.0023,0.08,0.007,0.001,0.068,167,,,,
1.2,908.14,566.47,69.2,670,428,960,0.8,0.04,0.17,0.0089,0.001,0.001,161,,,,
1.2,889.41,567.22,69.2,670,428,1040,0.8,0.035,0.16,0.005,0.001,0.001,179,,,,
0.9,904.46,700.13,76.88,660,426,840,0.3,0.0024,0.07,0.005,0.001,0.066,159,,,,
1.2,908.2,699.32,72.76,660,425,840,0.3,0.002,0.07,0.005,0.001,0.066,156,,,,
0.7,901.54,698.29,81.88,660,427,840,0.3,0.0024,0.07,0.005,0.001,0.066,166,,,,
0.7,906.46,699.03,81.88,660,428,915,0.3,0.002,0.07,0.005,0.001,0.066,161,,,,
0.7,915.53,700.73,81.88,660,424,810,0.3,0.0018,0.07,0.007,0.001,0.074,161,,,,
0.7,916.58,701.83,81.88,670,426,930,0.3,0.0027,0.08,0.006,0.001,0.08,165,,,,
0.95,891.64,561.1,69.38,670,429,980,0.8,0.035,0.16,0.005,0.001,0.001,161,,,,
0.95,905.8,567.86,69.38,670,425,920,0.8,0.04,0.17,0.0089,0.001,0.001,167,,,,
1.8,916.52,567.28,63.26,670,427,850,0.8,0.04,0.17,0.0089,0.001,0.001,160,,,,
2.3,910.71,571,57.44,670,426,980,0.8,0.035,0.16,0.006,0.001,0.001,161,,,,
1.2,906.58,569.68,69.2,670,426,953,0.8,0.03,0.17,0.008,0.001,0.001,179,,,,
1.2,897.6,562.9,69.2,670,427,956,0.8,0.035,0.17,0.006,0.001,0.001,179,,,,
1.2,896.82,564.24,69.2,670,426,953,0.8,0.035,0.17,0.006,0.001,0.001,149,,,,
1.2,898.53,567.53,69.2,670,426,953,0.8,0.05,0.16,0.004,0.001,0.001,177,,,,
1.95,888.79,565.45,65.72,670,425,860,0.8,0.05,0.16,0.004,0.001,0.001,177,,,,
1.6,900.48,567.15,68.56,670,428,970,0.8,0.045,0.14,0.006,0.001,0.001,170,,,,
0.8,906.85,563.33,72.37,670,426,960,0.8,0.03,0.17,0.006,0.001,0.001,166,,,,
0.8,891.85,565.94,72.37,670,425,1020,0.8,0.03,0.18,0.008,0.001,0.001,146,,,,
0.8,894.24,565.34,72.37,670,428,920,0.8,0.045,0.15,0.006,0.001,0.001,157,,,,
1.2,905.46,702.2,72.76,660,428,915,0.3,0.0022,0.07,0.0089,0.001,0.065,165,,,,
0.7,905.91,699.78,81.88,660,426,780,0.3,0.0023,0.07,0.0089,0.001,0.063,165,,,,
1.6,908.1,565.86,68.56,670,426,922,0.8,0.05,0.16,0.004,0.001,0.001,145,,,,
1.4,908.45,566.04,68.13,670,430,892,0.8,0.04,0.16,0.007,0.001,0.001,156,,,,
1.4,907.64,566.21,68.13,670,427,1020,0.8,0.04,0.17,0.0089,0.001,0.001,156,,,,
0.65,911.15,693.89,80.71,660,425,784,0.3,0.0026,0.1,0.0089,0.001,0.0719,168,,,,
0.7,925.58,697.37,81.88,660,425,772,0.3,0.0024,0.07,0.012,0.001,0.069,152,,,,
0.7,917.34,699.1,81.88,660,428,840,0.3,0.0021,0.05,0.006,0.001,0.062,157,,,,
0.7,923.64,698.21,81.88,660,428,840,0.3,0.0021,0.05,0.006,0.001,0.062,169,,,,
0.7,921.22,699.39,81.88,660,427,834,0.3,0.0021,0.07,0.0099,0.001,0.0659,163,,,,
0.7,920.86,700.55,81.88,660,427,834,0.3,0.0023,0.07,0.007,0.001,0.07,148,,,,
0.9,923.82,698.83,76.88,660,427,771,0.3,0.0024,0.07,0.007,0.001,0.0719,157,,,,
0.9,919.76,697.45,76.88,660,426,840,0.3,0.002,0.0599,0.007,0.001,0.0659,163,,,,
0.6,914.83,698.47,82.17,670,426,962,0.3,0.0027,0.06,0.008,0.001,0.064,146,,,,
0.6,908.89,698.68,82.17,660,365,758,0.3,0.0024,0.07,0.006,0.001,0.0719,149,,,,
0.6,916.1,700.92,82.17,670,425,970,0.3,0.0021,0.07,0.006,0.001,0.062,146,,,,
0.65,917.13,699.71,80.71,660,427,805,0.3,0.0024,0.07,0.012,0.001,0.069,151,,,,
0.65,918.75,694.95,80.71,670,427,903,0.3,0.0026,0.1,0.0089,0.001,0.0719,156,,,,
0.65,912.66,698.29,80.71,660,427,805,0.3,0.0026,0.1,0.0089,0.001,0.0719,146,,,,
0.8,895.6,569.77,72.37,670,428,960,0.8,0.05,0.17,0.006,0.001,0.001,169,,,,
0.9,920.51,700.26,76.88,660,366,810,0.3,0.0021,0.07,0.0099,0.001,0.0659,154,,,,
0.6,918.66,699.77,82.17,670,427,945,0.3,0.0022,0.06,0.005,0.001,0.071,154,,,,
0.78,880.67,564.45,68.88,670,427,925,0.8,0.035,0.15,0.007,0.001,0.001,145,,,,
0.6,908.43,570.93,79.1,670,425,915,0.8,0.032,0.14,0.011,0.001,0.001,163,,,,
0.6,909.11,569.03,79.1,670,429,927,0.8,0.048,0.16,0.006,0.001,0.001,160,,,,
0.6,908.7,567.81,79.1,670,428,930,0.8,0.032,0.14,0.011,0.001,0.001,148,,,,
0.7,914.54,699.32,81.88,660,426,805,0.3,0.003,0.1,0.0089,0.001,0.064,160,,,,
0.6,905.38,561.5,79.1,660,426,810,0.8,0.032,0.14,0.011,0.001,0.001,170,,,,
0.6,908.53,561.64,79.1,670,428,930,0.8,0.032,0.14,0.011,0.001,0.001,173,,,,
0.6,895.61,568.35,79.1,660,366,809,0.8,0.032,0.14,0.011,0.001,0.001,177,,,,
0.6,884.53,567.76,79.1,670,428,920,0.8,0.048,0.16,0.006,0.001,0.001,162,,,,
0.6,906.08,564.06,79.1,670,428,920,0.8,0.048,0.16,0.006,0.001,0.001,145,,,,
0.7,924.13,700.53,81.88,660,428,779,0.3,0.0021,0.0599,0.007,0.001,0.0579,173,,,,
0.9,901.38,566.28,69,670,428,863,0.8,0.035,0.15,0.007,0.001,0.001,169,,,,
0.9,902.82,564.54,69,670,430,892,0.8,0.03,0.17,0.006,0.001,0.001,152,,,,
0.7,918.76,699.16,81.88,670,426,850,0.3,0.0031,0.07,0.007,0.001,0.065,165,,,,
1.6,904.81,567.8,63.67,670,427,956,0.8,0.05,0.16,0.004,0.001,0.001,162,,,,
