Repository: shagufta24/neural-architecture-search-with-differential-evolution

File: data.csv (part 1 of 18)
,Thickness,FRT,CT,% TCM Reduc,Cold Spot,Control Heating Time,Soaking Time,SPM Elongation,% Carbon,% Mn,%SI,%NB,%TI,YS (Mpa)
0,0.7,904.17,696.41,83.89,660.0,338.0,920.0,0.3,0.0029,0.07,0.007,0.001,0.062,166.0
1,0.7,913.0,701.2,83.89,660.0,336.0,810.0,0.3,0.0029,0.07,0.007,0.001,0.062,177.0
2,0.7,906.2,697.52,83.89,660.0,337.0,900.0,0.3,0.0019,0.06,0.006,0.001,0.061,169.0
3,0.7,903.14,700.92,81.88,670.0,428.0,900.0,0.3,0.0034,0.07,0.008,0.001,0.064,179.0
4,0.7,910.92,702.1,81.88,660.0,336.0,810.0,0.3,0.0025,0.07,0.008,0.001,0.069,180.0
5,0.7,906.38,699.54,81.88,660.0,328.0,854.0,0.3,0.0027,0.07,0.01,0.001,0.064,165.7
6,0.7,902.15,571.16,74.0,670.0,427.0,1050.0,0.8,0.04,0.15,0.005,0.001,0.001,159.0
7,0.7,911.79,698.07,81.88,660.0,338.0,810.0,0.3,0.0025,0.06,0.005,0.001,0.068,164.0
8,0.7,918.3,699.82,81.88,660.0,336.0,910.0,0.3,0.0019,0.06,0.007,0.001,0.074,165.0
9,0.7,916.5,698.37,81.88,660.0,338.0,927.0,0.3,0.0019,0.08,0.007,0.001,0.07,162.0
10,0.7,939.21,698.91,83.14,660.0,334.0,840.0,0.3,0.0026,0.06,0.005,0.001,0.066,153.0
11,0.7,937.07,699.49,83.14,660.0,338.0,927.0,0.3,0.0019,0.07,0.004,0.001,0.07,158.0
12,0.7,929.67,700.18,81.88,660.0,336.0,910.0,0.3,0.0019,0.06,0.007,0.001,0.074,165.0
13,0.8,890.84,569.52,72.37,670.0,428.0,937.0,0.8,0.03,0.16,0.012,0.001,0.001,162.0
14,1.2,897.49,567.74,69.2,670.0,424.0,990.0,0.8,0.035,0.17,0.003,0.001,0.001,148.0
15,0.7,923.12,701.35,81.88,660.0,344.0,962.0,0.3,0.0019,0.08,0.007,0.001,0.07,176.0
16,0.7,922.83,697.54,81.88,660.0,330.0,945.0,0.3,0.0019,0.07,0.006,0.001,0.063,160.0
17,0.7,922.41,701.55,81.88,660.0,425.0,870.0,0.3,0.0019,0.06,0.007,0.001,0.074,179.0
18,0.7,918.39,698.3,81.88,660.0,424.0,815.0,0.3,0.0022,0.06,0.007,0.001,0.068,169.0
19,0.7,928.24,698.44,81.88,660.0,344.0,962.0,0.3,0.0019,0.06,0.005,0.001,0.07,175.0
20,0.7,918.25,696.22,81.88,660.0,334.0,902.0,0.3,0.0027,0.08,0.008,0.001,0.069,156.0
21,0.6,914.43,699.88,82.17,690.0,427.0,928.0,0.5,0.003,0.08,0.0089,0.001,0.068,154.0
22,0.9,922.28,702.88,79.44,660.0,334.0,902.0,0.3,0.003,0.08,0.0089,0.001,0.068,156.0
23,0.9,916.94,700.41,79.44,660.0,334.0,902.0,0.3,0.003,0.08,0.0089,0.001,0.068,161.0
24,0.8,919.5,697.71,79.38,660.0,336.0,875.0,0.3,0.0023,0.06,0.008,0.001,0.07,175.0
25,0.8,916.13,698.48,79.38,660.0,336.0,875.0,0.3,0.0029,0.06,0.007,0.001,0.064,172.0
26,0.8,920.99,701.59,79.38,660.0,335.0,855.0,0.3,0.0027,0.06,0.008,0.001,0.067,152.0
27,0.8,914.7,698.19,79.38,660.0,335.0,855.0,0.3,0.0019,0.06,0.006,0.001,0.061,176.0
28,0.65,916.33,700.45,80.71,660.0,339.0,838.0,0.3,0.0026,0.06,0.006,0.001,0.067,180.0
29,0.65,912.33,698.43,80.71,660.0,335.0,842.0,0.3,0.0021,0.07,0.007,0.001,0.064,162.0
30,0.8,913.22,700.51,79.38,660.0,336.0,810.0,0.3,0.0027,0.06,0.007,0.001,0.065,166.0
31,0.8,906.7,700.59,79.38,660.0,338.0,810.0,0.3,0.0019,0.06,0.007,0.001,0.066,155.0
32,0.8,913.16,701.17,79.38,660.0,337.0,840.0,0.3,0.002,0.06,0.0089,0.001,0.064,163.0
33,0.8,912.9,698.12,79.38,660.0,337.0,840.0,0.3,0.0018,0.07,0.008,0.001,0.064,154.0
34,0.8,907.28,701.28,79.38,660.0,336.0,810.0,0.5,0.0019,0.06,0.007,0.001,0.066,164.0
35,0.8,910.68,698.42,79.38,660.0,338.0,810.0,0.3,0.0018,0.07,0.008,0.001,0.064,154.0
36,0.7,903.94,699.35,81.88,660.0,424.0,752.0,0.3,0.002,0.06,0.0089,0.001,0.064,162.0
37,0.7,904.4,699.01,81.88,660.0,426.0,751.0,0.3,0.0019,0.06,0.007,0.001,0.066,169.0
38,0.7,901.61,695.39,81.88,660.0,328.0,854.0,0.3,0.0024,0.05,0.007,0.001,0.063,169.0
39,0.65,926.27,698.4,80.71,660.0,33.0,462.0,0.3,0.0022,0.07,0.008,0.001,0.063,167.0
40,0.65,906.12,696.89,80.71,660.0,429.0,770.0,0.3,0.0034,0.06,0.008,0.001,0.066,169.0
41,0.65,907.43,695.76,80.71,660.0,425.0,900.0,0.3,0.0019,0.06,0.007,0.001,0.066,177.0
42,0.65,903.8,695.73,80.71,660.0,429.0,770.0,0.3,0.0018,0.07,0.008,0.001,0.064,175.0
43,0.65,907.1,700.31,80.71,660.0,339.0,838.0,0.3,0.0025,0.06,0.005,0.001,0.068,166.0
44,0.7,915.4,700.32,81.88,660.0,426.0,751.0,0.3,0.0025,0.07,0.008,0.001,0.069,175.0
45,0.7,910.43,698.2,81.88,660.0,427.0,855.0,0.3,0.0029,0.06,0.007,0.001,0.064,161.0
46,0.7,917.1,698.36,81.88,660.0,427.0,825.0,0.3,0.0029,0.06,0.007,0.001,0.064,154.0
47,0.75,913.07,698.92,80.63,660.0,428.0,750.0,0.3,0.0025,0.06,0.006,0.001,0.07,158.0
48,0.65,919.17,698.8,80.71,660.0,427.0,695.0,0.3,0.002,0.06,0.005,0.001,0.065,160.0
49,0.7,917.91,698.99,81.88,660.0,426.0,885.0,0.3,0.002,0.06,0.004,0.001,0.063,163.0
50,0.7,914.15,697.27,81.88,660.0,430.0,848.0,0.3,0.0027,0.08,0.006,0.001,0.08,178.0
51,0.8,893.71,582.44,72.37,670.0,428.0,1049.0,0.8,0.03,0.15,0.008,0.001,0.001,167.0
52,0.7,926.43,699.05,81.88,660.0,427.0,767.0,0.3,0.0018,0.07,0.01,0.001,0.066,167.0
53,0.6,916.57,695.79,82.17,670.0,425.0,860.0,0.3,0.003,0.07,0.008,0.001,0.065,168.0
54,0.6,919.08,699.58,82.17,660.0,428.0,834.0,0.3,0.003,0.07,0.008,0.001,0.065,158.0
55,0.6,919.09,701.01,82.17,660.0,366.0,845.0,0.3,0.002,0.06,0.006,0.001,0.067,155.0
56,0.6,914.03,697.56,82.17,660.0,430.0,848.0,0.3,0.0023,0.07,0.005,0.001,0.066,178.0
57,0.65,910.19,699.1,80.71,660.0,427.0,726.0,0.3,0.0021,0.07,0.007,0.001,0.064,154.0
58,0.65,910.62,699.03,80.71,660.0,427.0,818.0,0.3,0.0027,0.06,0.007,0.001,0.065,155.0
59,0.6,903.86,698.57,82.17,660.0,427.0,826.0,0.3,0.003,0.06,0.005,0.001,0.068,168.0
60,0.6,909.28,698.73,82.17,670.0,425.0,860.0,0.3,0.0021,0.07,0.006,0.001,0.068,160.0
61,0.8,894.81,702.65,79.38,660.0,426.0,818.0,0.3,0.0022,0.05,0.003,0.001,0.068,153.0
62,0.65,906.52,698.45,80.71,660.0,337.0,840.0,0.3,0.0018,0.06,0.005,0.001,0.063,149.0
63,0.7,899.9,700.29,81.88,660.0,429.0,762.0,0.3,0.0024,0.06,0.005,0.001,0.063,165.0
64,0.65,904.18,698.77,80.71,660.0,336.0,855.0,0.3,0.0023,0.05,0.0089,0.001,0.068,165.0
65,0.6,896.18,700.91,82.17,660.0,336.0,855.0,0.3,0.0029,0.07,0.007,0.001,0.062,161.0
66,1.6,899.45,575.41,68.56,670.0,425.0,984.0,0.8,0.04,0.18,0.01,0.001,0.001,164.0
67,0.7,887.56,570.15,74.0,670.0,430.0,1050.0,0.8,0.04,0.15,0.005,0.001,0.001,170.0
68,0.78,889.91,566.25,68.88,670.0,427.0,870.0,0.8,0.04,0.17,0.007,0.001,0.001,168.0
69,0.65,909.06,698.86,80.71,660.0,429.0,762.0,0.3,0.0022,0.07,0.006,0.001,0.067,170.0
70,0.65,912.98,699.66,80.71,660.0,337.0,840.0,0.3,0.0022,0.07,0.008,0.001,0.063,176.0
71,0.65,914.1,700.84,80.71,690.0,427.0,928.0,0.3,0.0024,0.05,0.007,0.001,0.063,174.0
72,0.6,914.11,700.78,82.17,660.0,427.0,844.0,0.3,0.0024,0.07,0.006,0.001,0.081,171.0
73,0.9,917.37,698.51,79.44,690.0,427.0,928.0,0.3,0.0023,0.07,0.004,0.001,0.066,171.0
74,1.2,923.93,698.43,72.76,660.0,334.0,840.0,0.3,0.0019,0.06,0.005,0.001,0.07,158.0
75,1.2,920.81,699.51,72.76,660.0,428.0,840.0,0.3,0.0016,0.06,0.005,0.001,0.07,152.0
76,0.65,917.63,697.41,80.71,660.0,431.0,714.0,0.3,0.0026,0.06,0.006,0.001,0.067,154.0
77,0.6,919.1,698.86,82.17,670.0,426.0,884.0,0.3,0.003,0.07,0.01,0.001,0.068,172.0
78,1.2,921.31,697.02,72.76,660.0,336.0,910.0,0.3,0.0024,0.06,0.007,0.001,0.066,161.0
79,1.2,921.86,697.81,72.76,660.0,338.0,927.0,0.3,0.002,0.07,0.004,0.001,0.069,178.0
80,0.8,912.53,699.62,79.38,660.0,429.0,832.0,0.3,0.0021,0.07,0.006,0.001,0.068,173.0
81,0.6,899.95,698.98,82.17,660.0,425.0,856.0,0.3,0.0029,0.07,0.007,0.001,0.062,167.0
82,1.2,912.25,697.84,72.76,660.0,427.0,825.0,0.3,0.0017,0.06,0.008,0.001,0.07,167.0
83,0.7,913.59,699.12,81.88,660.0,424.0,815.0,0.3,0.0023,0.06,0.008,0.001,0.07,161.0
84,0.6,919.3,702.07,82.17,660.0,336.0,930.0,0.3,0.0027,0.07,0.006,0.001,0.0719,164.0
85,0.7,909.5,697.02,81.88,660.0,425.0,870.0,0.3,0.002,0.06,0.004,0.001,0.063,157.0
86,0.6,910.28,702.13,82.17,660.0,426.0,885.0,0.3,0.0027,0.08,0.004,0.001,0.07,171.0
87,0.8,903.61,696.4,79.38,660.0,426.0,765.0,0.3,0.0023,0.06,0.006,0.001,0.061,170.0
88,0.8,910.41,699.09,79.38,660.0,425.0,755.0,0.3,0.0027,0.06,0.006,0.001,0.066,178.0
89,0.7,913.78,698.73,81.88,660.0,366.0,765.0,0.3,0.003,0.06,0.005,0.001,0.068,178.0
90,0.7,898.67,567.71,74.0,670.0,426.0,1020.0,0.8,0.045,0.16,0.006,0.001,0.001,168.0
91,0.8,916.64,697.46,79.38,660.0,425.0,755.0,0.3,0.0025,0.07,0.008,0.001,0.07,165.0
92,0.6,913.18,699.42,82.17,660.0,427.0,810.0,0.3,0.0027,0.07,0.005,0.001,0.07,178.0
93,0.65,885.31,572.54,77.4,670.0,428.0,943.0,0.8,0.035,0.18,0.007,0.001,0.001,175.0
94,1.8,890.71,563.13,68.33,670.0,427.0,1020.0,0.8,0.0399,0.1599,0.0049,0.001,0.001,160.0
95,0.8,898.84,568.39,72.37,670.0,427.0,881.0,0.8,0.045,0.17,0.006,0.001,0.001,165.0
96,0.65,901.42,565.08,77.4,670.0,428.0,930.0,0.8,0.04,0.18,0.007,0.001,0.001,155.0
97,0.65,901.96,565.54,77.4,670.0,427.0,1020.0,0.8,0.035,0.16,0.005,0.001,0.001,169.0
98,0.65,905.55,562.78,77.4,670.0,430.0,990.0,0.8,0.035,0.16,0.005,0.001,0.001,161.0
99,1.2,898.07,565.57,69.2,670.0,430.0,990.0,0.8,0.035,0.16,0.005,0.001,0.001,159.0
100,1.2,895.4,576.74,69.2,670.0,430.0,990.0,0.8,0.04,0.18,0.007,0.001,0.001,159.0
101,0.6,880.2,565.44,77.61,670.0,425.0,900.0,0.8,0.038,0.14,0.007,0.001,0.001,173.0
102,0.96,900.95,565.79,67.0,670.0,429.0,1009.0,0.8,0.035,0.16,0.011,0.001,0.001,164.0
103,1.2,904.21,579.65,69.2,670.0,426.0,1020.0,0.8,0.035,0.16,0.005,0.001,0.001,178.0
104,1.2,905.9,577.5,69.2,670.0,426.0,840.0,0.8,0.04,0.18,0.007,0.001,0.001,158.0
105,1.2,904.96,575.18,69.2,670.0,425.0,930.0,0.8,0.035,0.16,0.005,0.001,0.001,161.0
106,1.2,901.59,567.04,69.2,670.0,428.0,920.0,0.8,0.035,0.16,0.005,0.001,0.001,167.0
107,1.2,907.01,560.22,67.58,670.0,429.0,1047.0,0.8,0.035,0.16,0.011,0.001,0.001,165.0
108,0.6,883.19,565.65,77.61,670.0,425.0,1045.0,0.8,0.035,0.15,0.005,0.001,0.001,160.0
109,0.8,917.74,698.56,79.38,660.0,429.0,762.0,0.3,0.0025,0.07,0.008,0.001,0.07,153.0
110,0.7,923.74,701.68,81.88,660.0,369.0,837.0,0.3,0.0022,0.07,0.005,0.001,0.07,160.0
111,0.8,911.64,695.49,79.38,660.0,428.0,840.0,0.3,0.0025,0.1,0.006,0.006,0.051,158.0
112,0.8,919.24,704.9,79.38,660.0,429.0,832.0,0.3,0.0025,0.1,0.006,0.006,0.051,165.0
113,0.8,916.45,701.09,79.38,660.0,424.0,838.0,0.3,0.0025,0.1,0.006,0.006,0.051,177.0
114,0.75,908.61,699.75,80.63,660.0,426.0,871.0,0.3,0.002,0.06,0.004,0.001,0.065,175.0
115,0.7,913.87,698.96,81.88,660.0,428.0,750.0,0.3,0.002,0.06,0.006,0.001,0.067,178.0
116,0.8,918.36,700.57,79.38,660.0,428.0,814.0,0.3,0.0026,0.05,0.007,0.001,0.071,155.0
117,0.75,918.61,702.52,80.63,660.0,427.0,825.0,0.3,0.003,0.06,0.008,0.001,0.065,173.0
118,0.96,894.99,564.43,67.0,670.0,429.0,1050.0,0.8,0.04,0.18,0.019,0.001,0.001,169.0
119,0.7,914.55,696.83,81.88,670.0,428.0,891.0,0.4,0.0029,0.07,0.0089,0.001,0.067,161.0
120,0.7,910.3,699.75,81.88,655.0,424.0,910.0,0.3,0.0021,0.07,0.007,0.001,0.067,164.0
121,1.2,897.26,567.72,67.58,670.0,426.0,969.0,0.8,0.04,0.16,0.006,0.001,0.001,164.0
122,0.8,915.79,698.11,79.38,660.0,33.0,462.0,0.3,0.0029,0.06,0.008,0.001,0.066,162.0
123,0.7,891.34,564.93,72.0,670.0,425.0,932.0,0.8,0.05,0.16,0.005,0.001,0.001,158.0
124,0.7,910.0,697.66,81.88,660.0,426.0,852.0,0.3,0.003,0.08,0.0089,0.001,0.068,167.0
125,0.7,921.17,700.48,81.88,660.0,427.0,810.0,0.3,0.0025,0.07,0.007,0.001,0.063,166.0
126,0.7,920.46,700.13,81.88,660.0,425.0,815.0,0.3,0.002,0.05,0.005,0.001,0.065,159.0
127,0.8,925.16,699.6,79.38,660.0,427.0,834.0,0.3,0.0027,0.06,0.008,0.001,0.067,177.0
128,0.7,917.38,700.06,81.88,660.0,425.0,870.0,0.3,0.0023,0.06,0.008,0.001,0.07,155.0
129,0.7,918.82,697.98,81.88,660.0,427.0,855.0,0.3,0.0021,0.07,0.005,0.001,0.062,170.0
130,0.96,885.48,565.39,67.0,670.0,425.0,930.0,0.8,0.05,0.16,0.005,0.001,0.001,169.0
131,0.96,889.31,559.36,67.0,670.0,427.0,1049.0,0.8,0.05,0.15,0.005,0.001,0.001,170.0
132,0.7,904.94,696.0,81.88,660.0,364.0,930.0,0.3,0.002,0.06,0.005,0.001,0.064,163.0
133,1.2,915.41,699.9,72.76,660.0,427.0,865.0,0.3,0.0024,0.05,0.0089,0.001,0.067,160.0
134,0.9,901.08,569.02,69.0,670.0,427.0,1049.0,0.8,0.045,0.1599,0.003,0.001,0.001,159.0
135,1.4,871.11,561.48,71.32,670.0,426.0,923.0,0.8,0.03,0.16,0.005,0.001,0.001,159.0
136,1.4,870.9,566.55,71.32,670.0,430.0,850.0,0.8,0.035,0.16,0.006,0.001,0.001,168.0
137,1.4,888.35,564.31,71.32,670.0,426.0,923.0,0.8,0.045,0.16,0.007,0.001,0.001,166.0
138,1.4,911.16,568.6,70.13,670.0,428.0,900.0,0.8,0.045,0.1599,0.003,0.001,0.001,165.0
139,0.6,890.2,563.8,77.61,670.0,431.0,910.0,0.8,0.03,0.16,0.005,0.001,0.001,154.0
140,0.75,899.63,566.61,67.54,670.0,425.0,932.0,0.8,0.045,0.16,0.007,0.001,0.001,158.0
141,1.4,906.76,562.65,68.13,670.0,426.0,923.0,0.8,0.03,0.16,0.005,0.001,0.001,160.0
142,1.6,897.41,567.58,68.56,670.0,424.0,954.0,0.8,0.045,0.16,0.007,0.001,0.001,172.0
143,1.6,905.2,549.71,68.56,670.0,429.0,883.0,0.8,0.03,0.16,0.005,0.001,0.001,173.0
144,1.8,907.3,579.02,68.33,670.0,428.0,900.0,0.8,0.038,0.17,0.006,0.001,0.001,174.0
145,1.6,890.35,568.77,68.56,670.0,429.0,883.0,0.8,0.04,0.15,0.006,0.001,0.001,152.0
146,1.6,896.32,563.47,68.56,670.0,429.0,883.0,0.8,0.04,0.15,0.006,0.001,0.001,161.0
147,0.65,902.65,566.49,77.4,670.0,431.0,910.0,0.8,0.04,0.15,0.006,0.001,0.001,174.0
148,0.6,895.54,572.24,79.1,670.0,430.0,990.0,0.8,0.03,0.15,0.005,0.001,0.001,178.0
149,1.8,901.89,563.02,68.33,670.0,428.0,900.0,0.8,0.045,0.14,0.005,0.001,0.001,169.0
150,1.4,888.34,561.16,70.13,670.0,428.0,960.0,0.8,0.04,0.16,0.004,0.001,0.001,158.0
151,0.65,894.58,569.28,77.4,670.0,426.0,930.0,0.8,0.04,0.16,0.004,0.001,0.001,178.0
152,0.65,899.86,566.56,77.4,670.0,429.0,885.0,0.8,0.04,0.16,0.004,0.001,0.001,161.0
153,0.8,920.04,697.83,79.38,660.0,428.0,848.0,0.3,0.0026,0.08,0.008,0.001,0.06,160.0
154,0.8,924.15,700.89,79.38,660.0,425.0,811.0,0.6,0.003,0.08,0.008,0.001,0.0719,164.0
155,0.75,916.31,701.06,80.63,660.0,428.0,834.0,0.3,0.0022,0.05,0.008,0.001,0.074,179.0
156,0.7,923.05,703.14,81.88,660.0,428.0,779.0,0.3,0.0026,0.06,0.008,0.001,0.068,155.0
157,0.6,922.28,700.47,82.17,660.0,426.0,841.0,0.3,0.0023,0.07,0.008,0.001,0.068,179.0
158,1.2,909.92,568.04,69.2,670.0,426.0,970.0,0.8,0.03,0.15,0.005,0.001,0.001,178.0
159,0.65,898.53,569.31,77.4,670.0,431.0,910.0,0.8,0.035,0.16,0.006,0.001,0.001,157.0
160,1.0,906.09,565.62,74.23,670.0,429.0,885.0,0.8,0.04,0.15,0.006,0.001,0.001,172.0
161,1.8,890.36,562.4,63.26,670.0,427.0,899.0,0.8,0.05,0.17,0.006,0.001,0.001,175.0
162,0.7,921.08,698.32,81.88,660.0,424.0,774.0,0.3,0.002,0.0799,0.008,0.001,0.078,170.0
163,0.7,911.87,697.65,81.88,660.0,368.0,846.0,0.3,0.0027,0.06,0.005,0.001,0.064,178.0
164,1.2,922.74,697.78,72.76,660.0,425.0,900.0,0.3,0.0027,0.06,0.01,0.001,0.067,175.0
165,0.7,906.42,697.59,81.88,660.0,428.0,779.0,0.3,0.0019,0.07,0.007,0.001,0.074,165.0
166,1.8,891.66,565.33,68.33,670.0,427.0,908.0,0.8,0.03,0.16,0.005,0.001,0.001,163.0
167,1.8,901.47,566.78,63.26,670.0,427.0,899.0,0.8,0.035,0.14,0.004,0.001,0.001,161.0
168,1.8,899.82,566.16,63.26,670.0,427.0,899.0,0.8,0.045,0.14,0.005,0.001,0.001,159.0
169,0.65,919.48,700.54,80.71,670.0,425.0,900.0,0.3,0.0027,0.06,0.005,0.001,0.064,178.0
170,0.65,924.35,700.21,80.71,660.0,367.0,778.0,0.3,0.0022,0.09,0.008,0.001,0.075,167.0
171,0.7,915.57,698.58,81.88,660.0,365.0,787.0,0.3,0.0025,0.07,0.004,0.001,0.068,159.0
172,0.7,931.73,701.03,81.88,660.0,426.0,770.0,0.3,0.0025,0.07,0.004,0.001,0.068,163.0
173,0.7,924.85,701.2,81.88,660.0,426.0,840.0,0.3,0.0022,0.07,0.008,0.001,0.066,162.0
174,0.7,897.92,570.2,72.0,670.0,424.0,1020.0,0.8,0.05,0.2,0.019,0.001,0.001,179.0
175,0.8,913.37,699.58,79.38,660.0,428.0,808.0,0.3,0.0022,0.09,0.008,0.001,0.075,176.0
176,0.8,918.64,697.93,79.38,660.0,366.0,765.0,0.3,0.0027,0.07,0.006,0.001,0.069,170.0
177,0.8,909.1,697.25,79.38,660.0,426.0,779.0,0.3,0.0022,0.09,0.008,0.001,0.075,168.0
178,1.2,932.49,700.39,72.76,660.0,427.0,865.0,0.3,0.0026,0.06,0.01,0.001,0.066,154.0
179,0.8,904.37,696.66,79.38,660.0,426.0,808.0,0.5,0.0026,0.07,0.011,0.001,0.061,167.0
180,0.7,916.15,698.89,81.88,660.0,428.0,789.0,0.3,0.0019,0.07,0.005,0.001,0.065,157.0
181,0.7,916.9,701.68,81.88,660.0,424.0,798.0,0.3,0.0023,0.07,0.004,0.001,0.061,164.0
182,0.65,918.28,700.62,82.24,670.0,426.0,884.0,0.3,0.0023,0.07,0.004,0.001,0.061,172.0
183,0.65,916.8,701.72,82.24,660.0,427.0,749.0,0.3,0.0019,0.07,0.005,0.001,0.065,155.0
184,0.8,920.46,698.46,79.38,660.0,426.0,808.0,0.3,0.0027,0.06,0.005,0.001,0.064,166.0
185,0.8,920.15,700.74,79.38,660.0,426.0,808.0,0.3,0.0026,0.07,0.011,0.001,0.061,173.0
186,0.96,901.77,567.25,67.0,670.0,425.0,1045.0,0.8,0.03,0.16,0.005,0.001,0.001,166.0
187,0.96,901.44,565.87,67.0,670.0,430.0,990.0,0.8,0.03,0.16,0.005,0.001,0.001,160.0
188,0.96,901.51,566.06,67.0,670.0,427.0,1059.0,0.8,0.03,0.16,0.005,0.001,0.001,171.0
189,0.7,925.65,700.15,81.88,660.0,425.0,750.0,0.3,0.0023,0.07,0.004,0.001,0.061,165.0
190,0.8,903.35,700.88,79.38,660.0,426.0,779.0,0.3,0.0026,0.07,0.011,0.001,0.061,157.0
191,0.78,892.38,568.61,73.03,670.0,428.0,1050.0,0.8,0.04,0.14,0.008,0.001,0.001,155.0
192,0.96,904.57,569.08,67.0,670.0,429.0,1009.0,0.8,0.04,0.15,0.007,0.001,0.001,161.0
193,0.78,880.0,567.54,71.11,670.0,428.0,1084.0,0.8,0.042,0.18,0.006,0.001,0.001,169.0
194,0.7,926.51,699.99,81.88,660.0,425.0,750.0,0.3,0.0027,0.06,0.008,0.001,0.067,166.0
195,0.7,929.96,697.13,81.88,660.0,428.0,780.0,0.3,0.0022,0.06,0.007,0.001,0.065,174.0
196,0.7,926.6,699.81,81.88,660.0,424.0,725.0,0.3,0.0019,0.07,0.005,0.001,0.065,168.0
197,0.6,917.53,699.73,82.17,670.0,426.0,990.0,0.3,0.0024,0.08,0.01,0.001,0.0719,151.0
198,0.8,910.61,696.27,79.38,670.0,439.0,921.0,0.3,0.0026,0.07,0.012,0.001,0.063,165.0
199,1.0,912.42,568.74,72.87,670.0,426.0,1035.0,0.8,0.04,0.14,0.008,0.001,0.001,163.0
200,0.65,911.02,699.68,80.71,660.0,437.0,836.0,0.3,0.0032,0.07,0.008,0.001,0.067,175.0
201,1.0,888.53,568.76,72.87,670.0,427.0,1020.0,0.8,0.04,0.14,0.008,0.001,0.001,164.0
202,0.7,910.53,697.97,81.88,660.0,424.0,798.0,0.3,0.0021,0.08,0.006,0.001,0.07,173.0
203,0.7,914.53,698.51,81.88,660.0,424.0,798.0,0.3,0.0024,0.07,0.006,0.001,0.0649,172.0
204,0.7,912.83,698.99,81.88,660.0,428.0,825.0,0.3,0.0023,0.08,0.008,0.001,0.069,158.0
205,0.9,924.56,701.05,76.88,660.0,430.0,848.0,0.3,0.0023,0.07,0.005,0.001,0.067,177.0
206,0.9,920.6,698.69,76.88,660.0,425.0,750.0,0.3,0.0024,0.07,0.004,0.001,0.062,166.0
207,0.9,924.67,701.21,76.88,660.0,426.0,825.0,0.3,0.0025,0.07,0.003,0.001,0.07,169.0
208,0.6,922.81,700.29,82.17,660.0,427.0,810.0,0.3,0.0024,0.07,0.004,0.001,0.062,161.0
209,0.6,921.64,698.09,82.17,660.0,426.0,900.0,0.3,0.0024,0.07,0.004,0.001,0.062,178.0
210,0.6,913.08,698.38,82.17,660.0,428.0,788.0,0.3,0.0025,0.07,0.003,0.001,0.07,161.0
211,0.65,926.04,700.46,80.71,660.0,428.0,825.0,0.3,0.0023,0.07,0.005,0.001,0.067,175.0
212,0.65,914.05,699.68,80.71,660.0,426.0,825.0,0.3,0.0024,0.07,0.0049,0.001,0.074,174.0
213,0.65,923.08,701.24,80.71,660.0,428.0,808.0,0.3,0.0027,0.08,0.0089,0.001,0.078,171.0
214,0.7,911.2,697.76,81.88,660.0,426.0,810.0,0.3,0.002,0.06,0.005,0.001,0.069,174.0
215,0.7,922.92,698.89,81.88,660.0,425.0,815.0,0.3,0.002,0.08,0.005,0.001,0.073,178.0
216,0.7,924.4,702.63,81.88,670.0,429.0,980.0,0.3,0.0023,0.08,0.005,0.001,0.078,174.0
217,0.7,920.48,697.92,81.88,660.0,428.0,812.0,0.3,0.0023,0.08,0.008,0.001,0.069,162.0
218,0.7,927.73,702.2,81.88,660.0,425.0,810.0,0.3,0.0021,0.08,0.006,0.001,0.07,169.0
219,0.7,922.56,700.27,81.88,660.0,427.0,788.0,0.3,0.0024,0.07,0.004,0.001,0.062,162.0
220,0.7,936.01,697.24,81.88,660.0,424.0,810.0,0.3,0.0024,0.07,0.004,0.001,0.062,165.0
221,0.7,911.97,695.26,81.88,660.0,369.0,839.0,0.3,0.0022,0.09,0.008,0.001,0.075,160.0
222,0.7,914.66,699.37,81.88,660.0,428.0,848.0,0.3,0.0021,0.08,0.006,0.001,0.07,163.0
223,0.7,915.54,698.07,81.88,660.0,428.0,848.0,0.3,0.0031,0.13,0.008,0.001,0.07,165.0
224,0.8,914.0,699.19,79.38,660.0,426.0,900.0,0.3,0.0024,0.07,0.006,0.001,0.0649,169.0
225,0.8,919.72,699.73,79.38,660.0,426.0,779.0,0.3,0.0023,0.08,0.005,0.001,0.078,177.0
226,0.7,918.75,698.24,81.88,660.0,424.0,840.0,0.3,0.0023,0.07,0.005,0.001,0.067,168.0
227,0.7,921.86,701.3,81.88,660.0,427.0,810.0,0.3,0.0024,0.07,0.0049,0.001,0.074,161.0
228,0.7,918.04,700.1,81.88,660.0,428.0,808.0,0.3,0.0025,0.07,0.003,0.001,0.07,155.0
229,0.7,921.15,698.97,81.88,660.0,365.0,890.0,0.3,0.002,0.06,0.005,0.001,0.069,163.0
230,0.7,908.48,701.12,81.88,660.0,426.0,825.0,0.3,0.0024,0.07,0.006,0.001,0.0649,150.0
231,0.9,928.83,704.82,79.44,660.0,428.0,788.0,0.3,0.0023,0.07,0.005,0.001,0.067,163.0
232,0.9,918.6,703.2,79.44,660.0,426.0,900.0,0.3,0.002,0.06,0.005,0.001,0.069,158.0
233,0.7,915.91,700.88,81.88,660.0,426.0,810.0,0.3,0.0031,0.13,0.008,0.001,0.07,160.0
234,0.7,910.09,696.83,81.88,660.0,437.0,836.0,0.3,0.0026,0.06,0.01,0.001,0.066,178.0
235,0.9,894.12,567.05,69.0,670.0,428.0,1050.0,0.8,0.035,0.15,0.006,0.001,0.001,153.0
236,0.9,889.98,567.77,69.0,670.0,428.0,960.0,0.8,0.035,0.15,0.006,0.001,0.001,164.0
237,0.7,925.76,701.18,81.88,660.0,428.0,855.0,0.3,0.0027,0.05,0.008,0.001,0.065,151.0
238,0.7,912.48,701.0,81.88,660.0,428.0,780.0,0.3,0.0027,0.06,0.005,0.001,0.062,168.0
239,0.75,896.57,568.6,67.54,670.0,425.0,910.0,0.8,0.035,0.14,0.004,0.001,0.001,169.0
240,0.7,912.28,698.04,81.88,660.0,431.0,784.0,0.3,0.0024,0.06,0.007,0.001,0.066,157.0
241,0.7,921.4,701.99,81.88,670.0,425.0,900.0,0.3,0.0021,0.06,0.005,0.001,0.065,168.0
242,0.65,905.45,697.97,80.71,660.0,424.0,725.0,0.3,0.0021,0.08,0.0089,0.001,0.068,169.0
243,0.7,906.95,699.58,81.88,660.0,365.0,870.0,0.3,0.0025,0.07,0.008,0.001,0.071,170.0
244,0.7,912.42,698.59,81.88,660.0,365.0,787.0,0.3,0.0025,0.07,0.008,0.001,0.071,174.0
245,0.7,905.41,696.86,81.88,660.0,428.0,870.0,0.3,0.0027,0.08,0.008,0.001,0.069,170.0
246,0.7,914.94,703.43,81.88,660.0,425.0,833.0,0.3,0.0017,0.07,0.008,0.001,0.0719,157.0
247,0.7,898.37,697.15,81.88,660.0,428.0,826.0,0.3,0.0022,0.07,0.007,0.001,0.068,173.0
248,0.7,916.01,701.04,81.88,660.0,425.0,750.0,0.3,0.0022,0.07,0.007,0.001,0.068,174.0
249,0.8,898.92,564.92,72.37,670.0,425.0,900.0,0.8,0.035,0.15,0.01,0.001,0.001,151.0
250,0.7,905.77,699.35,81.88,660.0,428.0,810.0,0.3,0.0025,0.07,0.008,0.001,0.071,177.0
251,0.7,905.92,700.76,81.88,660.0,425.0,811.0,0.3,0.0017,0.07,0.008,0.001,0.0719,165.0
252,0.65,901.2,697.26,80.71,660.0,426.0,810.0,0.3,0.0026,0.06,0.006,0.001,0.067,163.0
253,0.7,928.62,700.47,81.88,670.0,429.0,957.0,0.3,0.0024,0.07,0.006,0.001,0.0719,167.0
254,1.4,901.33,564.01,64.15,670.0,426.0,935.0,0.8,0.035,0.15,0.01,0.001,0.001,175.0
255,0.8,898.99,566.47,72.37,670.0,425.0,930.0,0.8,0.035,0.15,0.01,0.001,0.001,168.0
256,0.8,898.99,566.47,72.37,670.0,425.0,930.0,0.8,0.035,0.15,0.01,0.001,0.001,165.0
257,0.8,910.31,566.04,72.37,670.0,426.0,960.0,0.8,0.035,0.15,0.01,0.001,0.001,166.0
258,0.65,910.71,699.71,80.71,660.0,366.0,816.0,0.3,0.0021,0.08,0.0089,0.001,0.068,164.0
259,0.7,905.86,701.15,81.88,660.0,425.0,810.0,0.3,0.0021,0.07,0.004,0.001,0.07,150.0
260,0.65,926.06,701.6,80.71,670.0,425.0,900.0,0.3,0.0023,0.06,0.006,0.001,0.071,162.0
261,0.8,926.06,699.39,79.38,660.0,428.0,789.0,0.3,0.0021,0.07,0.007,0.001,0.069,155.0
262,0.8,924.11,698.23,79.38,660.0,430.0,790.0,0.3,0.002,0.08,0.005,0.001,0.073,172.0
263,0.7,904.72,701.45,81.88,655.0,424.0,910.0,0.3,0.0025,0.07,0.006,0.001,0.071,166.0
264,0.6,918.92,699.32,82.17,655.0,424.0,910.0,0.3,0.0024,0.07,0.006,0.001,0.0719,153.0
265,0.7,916.75,699.57,81.88,660.0,426.0,752.0,0.5,0.0024,0.08,0.008,0.001,0.069,167.0
266,0.7,914.98,697.47,81.88,660.0,425.0,811.0,0.6,0.002,0.07,0.01,0.001,0.063,165.0
267,0.65,916.53,698.72,80.71,660.0,425.0,750.0,1.2,0.002,0.07,0.01,0.001,0.063,164.0
268,0.65,904.55,700.71,80.71,670.0,426.0,842.0,0.3,0.002,0.07,0.011,0.001,0.065,161.0
269,0.6,901.25,700.19,82.17,660.0,426.0,841.0,0.3,0.0022,0.09,0.008,0.001,0.068,162.0
270,0.7,913.95,700.61,81.88,670.0,429.0,960.0,0.3,0.0025,0.09,0.012,0.001,0.067,178.0
271,0.7,903.79,702.18,81.88,660.0,426.0,790.0,0.3,0.0025,0.07,0.008,0.001,0.066,178.0
272,0.7,911.63,702.18,81.88,660.0,426.0,735.0,0.3,0.0025,0.07,0.008,0.001,0.066,152.0
273,0.7,914.65,698.49,81.88,660.0,429.0,750.0,0.3,0.0027,0.07,0.006,0.001,0.07,157.0
274,1.25,884.92,569.96,66.24,670.0,426.0,1050.0,0.8,0.035,0.16,0.004,0.001,0.001,167.0
275,0.8,928.25,696.4,79.38,660.0,367.0,810.0,0.3,0.0027,0.07,0.005,0.001,0.068,168.0
276,0.7,911.46,701.49,81.88,660.0,427.0,779.0,0.3,0.0015,0.08,0.007,0.001,0.075,154.0
277,0.6,923.5,698.46,82.17,660.0,428.0,860.0,0.3,0.002,0.06,0.007,0.001,0.066,148.0
278,0.7,926.63,701.25,81.88,660.0,427.0,870.0,0.3,0.0025,0.06,0.007,0.001,0.062,156.0
279,0.6,923.63,699.84,82.17,660.0,428.0,824.0,0.3,0.0025,0.06,0.007,0.001,0.062,145.0
280,0.6,924.08,698.67,82.17,660.0,427.0,870.0,0.3,0.0023,0.06,0.005,0.001,0.063,170.0
281,0.6,924.08,698.67,82.17,660.0,427.0,870.0,0.3,0.0023,0.06,0.005,0.001,0.063,171.0
282,1.0,902.37,575.96,72.87,670.0,426.0,1050.0,0.8,0.035,0.16,0.0089,0.001,0.001,168.0
283,0.8,907.26,698.06,79.38,670.0,426.0,911.0,0.3,0.0018,0.08,0.006,0.001,0.069,152.0
284,0.8,908.38,696.92,79.38,660.0,428.0,780.0,0.3,0.0018,0.08,0.006,0.001,0.069,164.0
285,1.2,916.97,699.3,72.76,660.0,429.0,841.0,0.3,0.0023,0.06,0.005,0.001,0.063,169.0
286,0.7,914.24,697.27,81.88,660.0,428.0,810.0,0.3,0.0019,0.06,0.0089,0.001,0.068,164.0
287,0.8,887.92,566.69,72.37,670.0,425.0,945.0,0.8,0.0399,0.1599,0.0099,0.001,0.001,166.0
288,0.8,918.66,702.6,79.38,670.0,426.0,911.0,0.3,0.002,0.07,0.006,0.001,0.073,175.0
289,0.8,915.79,696.51,79.38,660.0,428.0,780.0,0.3,0.0018,0.08,0.006,0.001,0.065,175.0
290,0.8,924.37,698.8,79.38,660.0,428.0,776.0,0.3,0.0021,0.06,0.006,0.001,0.066,161.0
291,0.8,909.67,697.95,79.38,660.0,430.0,776.0,0.3,0.0018,0.08,0.006,0.001,0.065,162.0
292,0.8,912.34,696.29,79.38,660.0,426.0,832.0,0.3,0.0024,0.07,0.007,0.001,0.068,175.0
293,0.8,921.1,698.68,79.38,660.0,426.0,840.0,0.3,0.002,0.07,0.007,0.001,0.067,162.0
294,0.8,914.21,695.04,79.38,660.0,366.0,830.0,0.3,0.002,0.07,0.007,0.001,0.067,158.0
295,0.8,923.3,699.74,79.38,660.0,428.0,824.0,0.3,0.0013,0.08,0.007,0.001,0.068,169.0
296,0.8,921.5,695.85,79.38,660.0,429.0,811.0,0.3,0.0013,0.08,0.007,0.001,0.068,162.0
297,0.65,906.89,698.33,80.71,670.0,427.0,1035.0,0.3,0.0023,0.07,0.006,0.001,0.065,155.0
298,0.75,914.63,699.05,80.63,660.0,428.0,820.0,0.3,0.0023,0.06,0.005,0.001,0.063,154.0
299,0.6,900.79,565.48,79.1,670.0,428.0,970.0,0.8,0.035,0.15,0.007,0.001,0.001,153.0
300,1.4,911.8,571.07,71.32,670.0,425.0,1020.0,0.8,0.04,0.16,0.006,0.001,0.001,164.0
301,0.8,913.6,697.69,79.38,660.0,428.0,776.0,0.3,0.0024,0.0799,0.007,0.001,0.064,158.0
302,0.9,918.82,703.79,79.44,660.0,426.0,845.0,0.3,0.0015,0.07,0.0089,0.001,0.074,178.0
303,0.9,925.58,700.49,79.44,660.0,431.0,789.0,0.3,0.002,0.08,0.007,0.001,0.069,165.0
304,0.6,906.77,694.58,82.17,660.0,425.0,840.0,0.3,0.0021,0.06,0.007,0.001,0.06,165.0
305,0.6,915.84,701.69,82.17,660.0,425.0,750.0,0.3,0.0023,0.08,0.006,0.001,0.075,155.0
306,1.2,911.34,573.46,69.2,670.0,428.0,1040.0,0.8,0.05,0.15,0.006,0.001,0.001,154.0
307,1.8,908.71,570.92,68.33,670.0,427.0,990.0,0.8,0.05,0.1599,0.006,0.001,0.001,178.0
308,1.8,910.17,572.97,68.33,670.0,426.0,907.0,0.8,0.045,0.1599,0.006,0.001,0.001,178.0
309,0.8,898.12,695.95,79.38,660.0,425.0,825.0,0.3,0.0023,0.08,0.006,0.001,0.075,160.0
310,0.8,898.12,695.95,79.38,660.0,425.0,825.0,0.3,0.0023,0.08,0.006,0.001,0.075,154.0
311,0.8,916.97,698.9,79.38,660.0,426.0,825.0,0.3,0.0021,0.06,0.007,0.001,0.06,168.0
312,0.8,919.86,700.91,79.38,660.0,426.0,825.0,0.3,0.0021,0.06,0.007,0.001,0.06,169.0
313,0.8,915.14,700.02,79.38,660.0,426.0,825.0,0.3,0.002,0.0599,0.007,0.001,0.0649,173.0
314,0.8,917.51,698.76,79.38,660.0,425.0,825.0,0.3,0.0023,0.07,0.006,0.001,0.065,165.0
315,0.7,918.62,696.63,80.92,660.0,426.0,810.0,0.3,0.002,0.07,0.006,0.001,0.073,179.0
316,0.7,918.62,696.63,80.92,660.0,426.0,810.0,0.3,0.002,0.07,0.006,0.001,0.073,179.0
317,0.9,914.35,697.84,79.44,660.0,431.0,789.0,0.3,0.0024,0.07,0.007,0.001,0.068,157.0
318,0.9,918.59,702.94,79.44,660.0,426.0,810.0,0.3,0.0024,0.06,0.0089,0.001,0.074,176.0
319,0.9,920.59,698.23,79.44,660.0,427.0,810.0,0.3,0.0023,0.06,0.006,0.001,0.067,172.0
320,0.65,920.5,698.89,80.71,670.0,426.0,911.0,0.3,0.0018,0.08,0.006,0.001,0.069,162.0
321,0.65,920.92,699.67,80.71,660.0,428.0,776.0,0.3,0.0018,0.08,0.006,0.001,0.069,168.0
322,0.6,921.42,699.67,82.17,660.0,424.0,735.0,0.3,0.0016,0.07,0.007,0.001,0.063,163.0
323,0.6,909.39,700.88,82.17,660.0,428.0,810.0,0.3,0.0016,0.07,0.007,0.001,0.063,163.0
324,0.8,920.27,700.57,79.38,660.0,428.0,860.0,0.3,0.002,0.0599,0.007,0.001,0.0649,166.0
325,0.8,913.86,698.84,79.38,660.0,428.0,820.0,0.3,0.0021,0.06,0.006,0.001,0.067,159.0
326,0.8,921.39,698.43,79.38,670.0,428.0,1110.0,0.3,0.0023,0.08,0.006,0.001,0.075,153.0
327,0.8,923.66,698.18,79.38,660.0,428.0,820.0,0.3,0.0024,0.0599,0.007,0.001,0.063,174.0
328,0.8,912.2,700.36,79.38,660.0,366.0,810.0,0.3,0.0023,0.07,0.006,0.001,0.065,161.0
329,0.8,905.25,702.64,79.38,660.0,429.0,803.0,0.3,0.0024,0.07,0.006,0.001,0.068,160.0
330,1.2,917.11,702.74,72.76,660.0,428.0,810.0,0.3,0.0024,0.06,0.007,0.001,0.073,170.0
331,1.2,914.43,702.59,72.76,660.0,425.0,799.0,0.3,0.0021,0.06,0.007,0.001,0.069,178.0
332,1.2,913.72,700.14,72.76,660.0,429.0,841.0,0.3,0.002,0.06,0.005,0.001,0.066,160.0
333,0.6,889.67,564.92,77.61,670.0,426.0,1095.0,0.8,0.03,0.17,0.006,0.001,0.001,156.0
334,1.4,897.35,570.65,70.13,670.0,426.0,990.0,0.8,0.035,0.17,0.017,0.001,0.001,155.0
335,1.2,883.14,565.97,67.58,670.0,427.0,1050.0,0.8,0.035,0.15,0.006,0.001,0.001,179.0
336,0.6,897.03,567.02,77.61,670.0,425.0,930.0,0.8,0.05,0.15,0.006,0.001,0.001,173.0
337,0.6,898.37,567.38,77.61,670.0,425.0,930.0,0.8,0.0399,0.15,0.0049,0.001,0.001,159.0
338,0.75,883.8,568.79,67.54,670.0,428.0,989.0,0.8,0.04,0.16,0.006,0.001,0.001,179.0
339,0.65,899.34,568.59,75.79,670.0,428.0,960.0,0.8,0.05,0.1599,0.006,0.001,0.001,162.0
340,0.8,898.13,563.6,70.39,670.0,425.0,945.0,0.8,0.05,0.17,0.019,0.001,0.001,179.0
341,0.8,905.88,567.21,70.39,670.0,428.0,900.0,0.8,0.05,0.17,0.019,0.001,0.001,162.0
342,0.8,908.11,564.87,70.39,670.0,426.0,842.0,0.8,0.05,0.17,0.019,0.001,0.001,179.0
343,0.8,907.12,565.61,70.39,670.0,426.0,842.0,0.8,0.05,0.17,0.019,0.001,0.001,167.0
344,1.0,897.69,563.61,74.23,670.0,425.0,977.0,0.8,0.05,0.1599,0.006,0.001,0.001,175.0
345,0.67,907.05,563.11,75.07,670.0,424.0,975.0,0.8,0.035,0.15,0.013,0.001,0.001,177.0
346,0.9,906.56,565.48,69.0,670.0,426.0,972.0,0.8,0.035,0.15,0.007,0.001,0.001,178.0
347,0.65,898.72,563.29,77.4,670.0,426.0,990.0,0.8,0.035,0.15,0.007,0.001,0.001,179.0
348,0.6,907.56,569.58,79.1,670.0,428.0,1005.0,0.8,0.035,0.15,0.007,0.001,0.001,178.0
349,0.8,885.63,563.24,70.39,670.0,427.0,990.0,0.8,0.045,0.1599,0.006,0.001,0.001,171.0
350,0.8,897.67,580.21,70.39,670.0,426.0,884.0,0.8,0.045,0.1599,0.006,0.001,0.001,176.0
351,0.8,887.78,565.98,70.39,670.0,424.0,920.0,0.8,0.05,0.17,0.019,0.001,0.001,161.0
352,1.2,895.12,566.67,69.2,670.0,428.0,960.0,0.8,0.035,0.16,0.006,0.001,0.001,174.0
353,0.65,896.33,565.86,77.4,670.0,277.0,1110.0,0.8,0.035,0.15,0.007,0.001,0.001,178.0
354,0.67,899.68,564.79,75.07,670.0,427.0,1030.0,0.8,0.035,0.16,0.006,0.001,0.001,158.0
355,0.7,915.83,701.73,81.88,660.0,426.0,735.0,0.3,0.0028,0.07,0.008,0.001,0.0689,168.0
356,0.7,912.5,698.46,81.88,670.0,366.0,900.0,0.3,0.0029,0.07,0.008,0.001,0.07,162.0
357,0.7,909.37,699.19,81.88,660.0,426.0,778.0,0.3,0.0024,0.07,0.008,0.001,0.0659,179.0
358,0.65,921.27,695.74,80.71,660.0,427.0,765.0,0.3,0.0023,0.1199,0.0089,0.001,0.064,168.0
359,0.65,916.37,691.26,80.71,660.0,425.0,825.0,0.3,0.0023,0.1199,0.0089,0.001,0.064,178.0
360,0.65,910.6,691.81,80.71,660.0,426.0,733.0,0.5,0.0029,0.07,0.008,0.001,0.07,154.0
361,0.65,905.2,691.09,80.71,660.0,427.0,805.0,0.3,0.0028,0.07,0.008,0.001,0.0689,179.0
362,0.9,916.76,699.2,79.44,660.0,431.0,789.0,0.3,0.0025,0.07,0.007,0.001,0.068,151.0
363,0.9,908.76,695.08,79.44,660.0,426.0,845.0,0.3,0.0025,0.07,0.007,0.001,0.068,158.0
364,0.7,913.07,698.07,81.88,660.0,428.0,824.0,0.3,0.0025,0.07,0.007,0.001,0.068,153.0
365,0.7,915.94,699.99,81.88,660.0,431.0,789.0,0.3,0.0016,0.07,0.007,0.001,0.063,162.0
366,0.7,920.67,698.83,81.88,660.0,430.0,790.0,0.3,0.0024,0.07,0.006,0.001,0.068,156.0
367,0.7,916.13,698.88,81.88,660.0,426.0,825.0,0.3,0.0024,0.07,0.006,0.001,0.068,164.0
368,0.7,914.3,698.19,81.88,660.0,427.0,840.0,0.3,0.0024,0.0599,0.007,0.001,0.063,164.0
369,0.7,906.0,699.34,81.88,660.0,429.0,811.0,0.3,0.0013,0.08,0.007,0.001,0.068,171.0
370,0.65,877.12,567.4,77.4,670.0,247.0,1186.0,0.8,0.04,0.16,0.0089,0.001,0.001,175.0
371,0.65,889.54,565.57,77.4,670.0,428.0,960.0,0.8,0.04,0.16,0.0089,0.001,0.001,160.0
372,0.65,893.72,566.63,77.4,670.0,428.0,870.0,0.8,0.04,0.16,0.0089,0.001,0.001,179.0
373,0.65,900.09,567.16,77.4,670.0,428.0,989.0,0.8,0.04,0.15,0.008,0.001,0.001,153.0
374,0.65,894.85,569.13,77.4,670.0,277.0,1110.0,0.8,0.04,0.15,0.008,0.001,0.001,158.0
375,0.65,923.58,691.79,80.71,660.0,426.0,762.0,0.3,0.0018,0.08,0.006,0.001,0.065,151.0
376,0.65,921.35,695.8,80.71,660.0,426.0,737.0,0.5,0.0025,0.07,0.011,0.001,0.066,162.0
377,0.8,922.95,700.11,79.38,660.0,428.0,870.0,0.3,0.0035,0.07,0.007,0.001,0.067,167.0
378,1.6,912.32,568.12,63.67,670.0,425.0,920.0,0.8,0.05,0.17,0.019,0.001,0.001,171.0
379,0.6,903.58,564.89,79.1,670.0,429.0,927.0,0.8,0.04,0.17,0.006,0.001,0.001,179.0
380,0.7,911.6,698.69,81.88,660.0,427.0,749.0,0.3,0.0031,0.0799,0.007,0.001,0.0649,163.0
381,0.7,905.51,698.33,81.88,660.0,427.0,749.0,0.3,0.003,0.07,0.007,0.001,0.068,154.0
382,0.7,909.26,700.7,81.88,660.0,430.0,807.0,0.3,0.0032,0.08,0.008,0.001,0.056,168.0
383,0.7,906.46,699.0,81.88,660.0,428.0,824.0,0.3,0.002,0.07,0.007,0.001,0.067,167.0
384,0.7,911.43,698.26,81.88,660.0,426.0,810.0,0.3,0.0024,0.07,0.007,0.001,0.068,160.0
385,0.7,909.67,699.93,81.88,660.0,425.0,765.0,0.3,0.0023,0.07,0.006,0.001,0.065,172.0
386,0.6,904.95,692.85,82.17,660.0,426.0,840.0,0.3,0.0023,0.07,0.006,0.001,0.065,179.0
387,0.7,899.21,701.22,81.88,670.0,426.0,930.0,0.3,0.003,0.07,0.007,0.001,0.068,154.0
388,0.7,901.11,700.65,81.88,660.0,424.0,800.0,0.3,0.0013,0.08,0.007,0.001,0.068,172.0
389,0.9,904.97,700.04,76.88,660.0,425.0,799.0,0.3,0.0025,0.06,0.007,0.001,0.064,178.0
390,0.7,915.42,697.91,81.88,660.0,426.0,795.0,0.3,0.0018,0.08,0.006,0.001,0.065,174.0
391,0.7,923.95,700.44,81.88,660.0,427.0,745.0,0.3,0.0025,0.07,0.008,0.001,0.067,179.0
392,0.7,913.68,696.67,81.88,660.0,426.0,832.0,0.3,0.0031,0.06,0.0089,0.001,0.066,176.0
393,0.7,904.92,699.46,81.88,660.0,427.0,745.0,0.3,0.0031,0.06,0.0089,0.001,0.066,179.0
394,0.8,908.69,700.77,79.38,660.0,426.0,810.0,0.3,0.0023,0.08,0.007,0.001,0.068,172.0
395,0.7,922.07,702.11,81.88,660.0,426.0,830.0,0.3,0.0022,0.07,0.006,0.001,0.071,177.0
396,0.7,913.49,698.0,81.88,660.0,429.0,841.0,0.3,0.0019,0.07,0.006,0.001,0.066,175.0
397,0.7,916.52,700.78,81.88,660.0,426.0,840.0,0.3,0.002,0.05,0.005,0.001,0.0719,173.0
398,0.8,917.19,700.65,79.38,660.0,427.0,840.0,0.3,0.0025,0.07,0.008,0.001,0.069,174.0
399,0.8,908.86,697.95,79.38,660.0,369.0,837.0,0.3,0.0021,0.06,0.006,0.001,0.066,179.0
400,0.65,913.43,566.41,77.4,670.0,428.0,1050.0,0.8,0.04,0.15,0.008,0.001,0.001,162.0
401,0.7,919.95,697.45,81.88,660.0,426.0,795.0,0.3,0.0025,0.07,0.008,0.001,0.067,162.0
402,0.7,923.59,704.73,81.88,660.0,426.0,733.0,0.3,0.0031,0.06,0.0089,0.001,0.066,170.0
403,0.8,917.57,697.98,79.38,660.0,426.0,810.0,0.3,0.0023,0.07,0.005,0.001,0.065,165.0
404,0.8,910.69,701.71,79.38,660.0,426.0,762.0,0.3,0.0023,0.08,0.013,0.001,0.066,167.0
405,0.8,907.16,701.6,79.38,660.0,427.0,805.0,0.3,0.0021,0.06,0.006,0.001,0.066,179.0
406,1.0,921.12,706.01,77.2,660.0,427.0,760.0,0.3,0.0023,0.06,0.005,0.001,0.068,175.0
407,0.7,915.01,705.98,81.88,660.0,429.0,803.0,0.3,0.0024,0.06,0.007,0.001,0.073,160.0
408,0.7,913.76,702.17,81.88,660.0,427.0,810.0,0.4,0.0024,0.07,0.008,0.001,0.0659,168.0
409,0.7,905.88,700.32,81.88,660.0,426.0,845.0,0.3,0.0024,0.06,0.0089,0.001,0.074,167.0
410,0.7,905.88,700.32,81.88,660.0,426.0,845.0,0.3,0.0024,0.06,0.0089,0.001,0.074,164.0
411,0.8,906.26,700.1,79.38,660.0,426.0,810.0,0.3,0.0025,0.06,0.0089,0.001,0.065,164.0
412,0.7,924.0,699.51,81.88,660.0,427.0,780.0,0.4,0.0024,0.07,0.008,0.001,0.0659,166.0
413,0.7,918.19,703.17,81.88,660.0,426.0,790.0,0.3,0.0023,0.09,0.01,0.001,0.079,159.0
414,0.7,921.18,698.5,81.88,660.0,430.0,776.0,0.3,0.0035,0.07,0.0089,0.001,0.074,159.0
415,0.7,912.59,703.73,81.88,660.0,428.0,776.0,0.3,0.0023,0.08,0.013,0.001,0.066,159.0
416,0.7,910.38,701.47,81.88,660.0,428.0,786.0,0.3,0.0021,0.07,0.006,0.001,0.062,179.0
417,0.6,916.08,698.46,82.17,670.0,428.0,930.0,0.3,0.002,0.08,0.007,0.001,0.069,179.0
418,0.6,913.75,696.48,82.17,660.0,368.0,831.0,0.3,0.0025,0.06,0.007,0.001,0.064,166.0
419,0.65,918.0,696.41,80.71,660.0,426.0,786.0,0.3,0.0031,0.0799,0.007,0.001,0.0649,179.0
420,0.65,919.51,697.02,80.71,660.0,433.0,709.0,0.3,0.0021,0.07,0.006,0.001,0.062,175.0
421,0.7,913.96,700.04,81.88,660.0,428.0,820.0,0.3,0.0022,0.06,0.0089,0.001,0.066,175.0
422,1.2,911.74,700.06,72.76,660.0,426.0,810.0,0.3,0.0023,0.05,0.009,0.001,0.072,152.0
423,1.2,909.38,699.68,72.76,660.0,428.0,810.0,0.3,0.003,0.06,0.0089,0.001,0.059,156.0
424,1.2,910.24,698.22,72.76,660.0,445.0,791.0,0.3,0.0022,0.06,0.0089,0.001,0.066,173.0
425,1.2,909.3,700.45,72.76,660.0,426.0,767.0,0.3,0.0026,0.07,0.008,0.001,0.063,175.0
426,0.65,921.43,705.03,80.71,670.0,426.0,911.0,0.3,0.0025,0.07,0.012,0.001,0.064,171.0
427,0.9,915.21,700.14,76.88,660.0,427.0,810.0,0.3,0.0016,0.06,0.01,0.001,0.064,172.0
428,0.8,920.8,699.47,79.38,660.0,429.0,811.0,0.3,0.0022,0.06,0.01,0.001,0.068,176.0
429,1.25,891.55,567.28,66.24,670.0,428.0,1020.0,0.8,0.045,0.17,0.007,0.001,0.001,166.0
430,0.7,908.48,700.43,81.88,670.0,427.0,973.0,0.3,0.0025,0.07,0.012,0.001,0.064,164.0
431,0.6,917.84,701.34,82.17,660.0,427.0,803.0,0.3,0.0013,0.08,0.007,0.001,0.068,166.0
432,0.8,908.16,574.67,72.37,670.0,428.0,920.0,0.8,0.04,0.15,0.008,0.001,0.001,161.0
433,1.4,905.71,568.25,64.15,670.0,428.0,990.0,0.8,0.028,0.19,0.008,0.001,0.001,163.0
434,1.8,895.79,569.99,63.26,670.0,426.0,980.0,0.8,0.03,0.2,0.01,0.001,0.001,166.0
435,0.9,921.6,700.36,76.88,660.0,426.0,832.0,0.3,0.0023,0.07,0.006,0.001,0.065,167.0
436,0.7,908.12,699.55,81.88,660.0,425.0,840.0,0.3,0.0018,0.07,0.0089,0.001,0.06,172.0
437,0.65,907.12,696.29,80.71,660.0,430.0,776.0,0.3,0.0025,0.07,0.012,0.001,0.064,172.0
438,0.7,913.07,699.82,81.88,670.0,429.0,900.0,0.3,0.0024,0.07,0.0089,0.001,0.065,162.0
439,0.7,916.57,704.08,81.88,660.0,367.0,810.0,0.3,0.0024,0.07,0.0089,0.001,0.065,166.0
440,0.65,906.92,699.53,80.71,660.0,427.0,840.0,0.3,0.002,0.07,0.006,0.001,0.073,165.0
441,0.7,911.36,699.46,81.88,660.0,427.0,771.0,0.3,0.0025,0.07,0.008,0.001,0.067,165.0
442,0.6,899.0,566.73,79.1,670.0,429.0,980.0,0.8,0.04,0.16,0.0089,0.001,0.001,168.0
443,1.6,895.85,567.96,63.67,670.0,425.0,1020.0,0.8,0.04,0.16,0.0089,0.001,0.001,172.0
444,1.6,906.1,564.8,63.67,670.0,428.0,970.0,0.8,0.04,0.16,0.0089,0.001,0.001,155.0
445,1.6,902.15,566.64,63.67,670.0,427.0,1020.0,0.8,0.04,0.16,0.0089,0.001,0.001,170.0
446,1.6,906.7,569.1,63.67,670.0,425.0,1020.0,0.8,0.04,0.16,0.0089,0.001,0.001,162.0
447,1.8,899.1,563.61,63.26,670.0,426.0,980.0,0.8,0.038,0.15,0.005,0.001,0.001,173.0
448,0.65,910.29,571.51,77.4,670.0,423.0,957.0,0.8,0.048,0.16,0.006,0.001,0.001,160.0
449,0.65,909.48,569.38,77.4,670.0,425.0,1020.0,0.8,0.048,0.16,0.006,0.001,0.001,166.0
450,0.65,909.66,565.25,77.4,670.0,428.0,1040.0,0.8,0.048,0.16,0.006,0.001,0.001,146.0
451,0.65,906.41,568.06,77.4,670.0,427.0,929.0,0.8,0.032,0.14,0.011,0.001,0.001,164.0
452,0.65,906.01,566.99,77.4,670.0,424.0,906.0,0.8,0.048,0.16,0.006,0.001,0.001,167.0
453,0.65,902.87,567.05,77.4,670.0,428.0,930.0,0.8,0.032,0.14,0.011,0.001,0.001,162.0
454,0.7,913.72,698.15,81.88,660.0,426.0,840.0,0.3,0.0035,0.09,0.006,0.001,0.075,165.0
455,0.8,909.2,696.48,79.38,660.0,429.0,812.0,0.3,0.0016,0.06,0.01,0.001,0.064,157.0
456,0.7,905.4,700.65,81.88,670.0,428.0,970.0,0.3,0.0023,0.08,0.007,0.001,0.068,167.0
457,1.2,908.14,566.47,69.2,670.0,428.0,960.0,0.8,0.04,0.17,0.0089,0.001,0.001,161.0
458,1.2,889.41,567.22,69.2,670.0,428.0,1040.0,0.8,0.035,0.16,0.005,0.001,0.001,179.0
459,0.9,904.46,700.13,76.88,660.0,426.0,840.0,0.3,0.0024,0.07,0.005,0.001,0.066,159.0
460,1.2,908.2,699.32,72.76,660.0,425.0,840.0,0.3,0.002,0.07,0.005,0.001,0.066,156.0
461,0.7,901.54,698.29,81.88,660.0,427.0,840.0,0.3,0.0024,0.07,0.005,0.001,0.066,166.0
462,0.7,906.46,699.03,81.88,660.0,428.0,915.0,0.3,0.002,0.07,0.005,0.001,0.066,161.0
463,0.7,915.53,700.73,81.88,660.0,424.0,810.0,0.3,0.0018,0.07,0.007,0.001,0.074,161.0
464,0.7,916.58,701.83,81.88,670.0,426.0,930.0,0.3,0.0027,0.08,0.006,0.001,0.08,165.0
465,0.95,891.64,561.1,69.38,670.0,429.0,980.0,0.8,0.035,0.16,0.005,0.001,0.001,161.0
466,0.95,905.8,567.86,69.38,670.0,425.0,920.0,0.8,0.04,0.17,0.0089,0.001,0.001,167.0
