Repository: shagufta24/neural-architecture-search-with-differential-evolution

File: data.csv (part 2 of 18)
,Thickness,FRT,CT,% TCM Reduc,Cold Spot,Control Heating Time,Soaking Time,SPM Elongation,% Carbon,% Mn,%SI,%NB,%TI,YS (Mpa)
467,1.8,916.52,567.28,63.26,670.0,427.0,850.0,0.8,0.04,0.17,0.0089,0.001,0.001,160.0
468,2.3,910.71,571.0,57.44,670.0,426.0,980.0,0.8,0.035,0.16,0.006,0.001,0.001,161.0
469,1.2,906.58,569.68,69.2,670.0,426.0,953.0,0.8,0.03,0.17,0.008,0.001,0.001,179.0
470,1.2,897.6,562.9,69.2,670.0,427.0,956.0,0.8,0.035,0.17,0.006,0.001,0.001,179.0
471,1.2,896.82,564.24,69.2,670.0,426.0,953.0,0.8,0.035,0.17,0.006,0.001,0.001,149.0
472,1.2,898.53,567.53,69.2,670.0,426.0,953.0,0.8,0.05,0.16,0.004,0.001,0.001,177.0
473,1.95,888.79,565.45,65.72,670.0,425.0,860.0,0.8,0.05,0.16,0.004,0.001,0.001,177.0
474,1.6,900.48,567.15,68.56,670.0,428.0,970.0,0.8,0.045,0.14,0.006,0.001,0.001,170.0
475,0.8,906.85,563.33,72.37,670.0,426.0,960.0,0.8,0.03,0.17,0.006,0.001,0.001,166.0
476,0.8,891.85,565.94,72.37,670.0,425.0,1020.0,0.8,0.03,0.18,0.008,0.001,0.001,146.0
477,0.8,894.24,565.34,72.37,670.0,428.0,920.0,0.8,0.045,0.15,0.006,0.001,0.001,157.0
478,1.2,905.46,702.2,72.76,660.0,428.0,915.0,0.3,0.0022,0.07,0.0089,0.001,0.065,165.0
479,0.7,905.91,699.78,81.88,660.0,426.0,780.0,0.3,0.0023,0.07,0.0089,0.001,0.063,165.0
480,1.6,908.1,565.86,68.56,670.0,426.0,922.0,0.8,0.05,0.16,0.004,0.001,0.001,145.0
481,1.4,908.45,566.04,68.13,670.0,430.0,892.0,0.8,0.04,0.16,0.007,0.001,0.001,156.0
482,1.4,907.64,566.21,68.13,670.0,427.0,1020.0,0.8,0.04,0.17,0.0089,0.001,0.001,156.0
483,0.65,911.15,693.89,80.71,660.0,425.0,784.0,0.3,0.0026,0.1,0.0089,0.001,0.0719,168.0
484,0.7,925.58,697.37,81.88,660.0,425.0,772.0,0.3,0.0024,0.07,0.012,0.001,0.069,152.0
485,0.7,917.34,699.1,81.88,660.0,428.0,840.0,0.3,0.0021,0.05,0.006,0.001,0.062,157.0
486,0.7,923.64,698.21,81.88,660.0,428.0,840.0,0.3,0.0021,0.05,0.006,0.001,0.062,169.0
487,0.7,921.22,699.39,81.88,660.0,427.0,834.0,0.3,0.0021,0.07,0.0099,0.001,0.0659,163.0
488,0.7,920.86,700.55,81.88,660.0,427.0,834.0,0.3,0.0023,0.07,0.007,0.001,0.07,148.0
489,0.9,923.82,698.83,76.88,660.0,427.0,771.0,0.3,0.0024,0.07,0.007,0.001,0.0719,157.0
490,0.9,919.76,697.45,76.88,660.0,426.0,840.0,0.3,0.002,0.0599,0.007,0.001,0.0659,163.0
491,0.6,914.83,698.47,82.17,670.0,426.0,962.0,0.3,0.0027,0.06,0.008,0.001,0.064,146.0
492,0.6,908.89,698.68,82.17,660.0,365.0,758.0,0.3,0.0024,0.07,0.006,0.001,0.0719,149.0
493,0.6,916.1,700.92,82.17,670.0,425.0,970.0,0.3,0.0021,0.07,0.006,0.001,0.062,146.0
494,0.65,917.13,699.71,80.71,660.0,427.0,805.0,0.3,0.0024,0.07,0.012,0.001,0.069,151.0
495,0.65,918.75,694.95,80.71,670.0,427.0,903.0,0.3,0.0026,0.1,0.0089,0.001,0.0719,156.0
496,0.65,912.66,698.29,80.71,660.0,427.0,805.0,0.3,0.0026,0.1,0.0089,0.001,0.0719,146.0
497,0.8,895.6,569.77,72.37,670.0,428.0,960.0,0.8,0.05,0.17,0.006,0.001,0.001,169.0
498,0.9,920.51,700.26,76.88,660.0,366.0,810.0,0.3,0.0021,0.07,0.0099,0.001,0.0659,154.0
499,0.6,918.66,699.77,82.17,670.0,427.0,945.0,0.3,0.0022,0.06,0.005,0.001,0.071,154.0
500,0.78,880.67,564.45,68.88,670.0,427.0,925.0,0.8,0.035,0.15,0.007,0.001,0.001,145.0
501,0.6,908.43,570.93,79.1,670.0,425.0,915.0,0.8,0.032,0.14,0.011,0.001,0.001,163.0
502,0.6,909.11,569.03,79.1,670.0,429.0,927.0,0.8,0.048,0.16,0.006,0.001,0.001,160.0
503,0.6,908.7,567.81,79.1,670.0,428.0,930.0,0.8,0.032,0.14,0.011,0.001,0.001,148.0
504,0.7,914.54,699.32,81.88,660.0,426.0,805.0,0.3,0.003,0.1,0.0089,0.001,0.064,160.0
505,0.6,905.38,561.5,79.1,660.0,426.0,810.0,0.8,0.032,0.14,0.011,0.001,0.001,170.0
506,0.6,908.53,561.64,79.1,670.0,428.0,930.0,0.8,0.032,0.14,0.011,0.001,0.001,173.0
507,0.6,895.61,568.35,79.1,660.0,366.0,809.0,0.8,0.032,0.14,0.011,0.001,0.001,177.0
508,0.6,884.53,567.76,79.1,670.0,428.0,920.0,0.8,0.048,0.16,0.006,0.001,0.001,162.0
509,0.6,906.08,564.06,79.1,670.0,428.0,920.0,0.8,0.048,0.16,0.006,0.001,0.001,145.0
510,0.7,924.13,700.53,81.88,660.0,428.0,779.0,0.3,0.0021,0.0599,0.007,0.001,0.0579,173.0
511,0.9,901.38,566.28,69.0,670.0,428.0,863.0,0.8,0.035,0.15,0.007,0.001,0.001,169.0
512,0.9,902.82,564.54,69.0,670.0,430.0,892.0,0.8,0.03,0.17,0.006,0.001,0.001,152.0
513,0.7,918.76,699.16,81.88,670.0,426.0,850.0,0.3,0.0031,0.07,0.007,0.001,0.065,165.0
514,1.6,904.81,567.8,63.67,670.0,427.0,956.0,0.8,0.05,0.16,0.004,0.001,0.001,162.0
515,0.8,894.27,565.72,72.37,670.0,426.0,975.0,0.8,0.03,0.13,0.006,0.001,0.001,179.0
516,0.7,913.42,698.41,81.88,660.0,425.0,849.0,0.3,0.0023,0.07,0.0089,0.001,0.0719,166.0
517,0.7,913.42,698.41,81.88,660.0,425.0,849.0,0.3,0.0023,0.07,0.0089,0.001,0.0719,160.0
518,0.65,917.7,700.2,80.71,660.0,425.0,806.0,0.3,0.0019,0.08,0.0089,0.001,0.073,163.0
519,0.8,910.0,567.5,70.39,670.0,429.0,957.0,0.8,0.04,0.15,0.008,0.001,0.001,156.0
520,0.6,895.49,561.45,77.61,670.0,425.0,960.0,0.8,0.045,0.16,0.013,0.001,0.001,170.0
521,1.6,903.11,567.39,63.67,670.0,427.0,956.0,0.8,0.045,0.16,0.005,0.001,0.001,170.0
522,1.6,909.95,573.6,63.67,670.0,427.0,957.0,0.8,0.045,0.16,0.005,0.001,0.001,151.0
523,1.2,912.71,572.12,67.58,670.0,426.0,969.0,0.8,0.03,0.13,0.006,0.001,0.001,173.0
524,1.2,907.7,567.71,67.58,670.0,426.0,969.0,0.8,0.03,0.13,0.006,0.001,0.001,168.0
525,1.2,899.46,565.69,67.58,670.0,427.0,960.0,0.8,0.03,0.16,0.005,0.001,0.001,172.0
526,1.15,906.04,564.58,70.45,670.0,427.0,1020.0,0.8,0.04,0.16,0.0089,0.001,0.001,165.0
527,0.7,914.87,698.79,81.88,670.0,426.0,850.0,0.3,0.0018,0.05,0.006,0.001,0.062,162.0
528,0.7,921.69,700.71,81.88,660.0,426.0,800.0,0.3,0.0035,0.06,0.005,0.001,0.063,174.0
529,0.7,913.65,694.81,81.88,660.0,428.0,797.0,0.3,0.0035,0.06,0.005,0.001,0.063,169.0
530,0.7,922.42,700.98,81.88,660.0,363.0,800.0,0.3,0.0023,0.08,0.008,0.001,0.067,172.0
531,0.7,913.27,696.03,81.88,660.0,367.0,810.0,0.3,0.0026,0.07,0.008,0.001,0.0719,161.0
532,0.7,917.1,699.3,81.88,670.0,425.0,915.0,0.3,0.0023,0.07,0.0089,0.001,0.063,178.0
533,0.9,915.07,700.41,79.44,660.0,430.0,807.0,0.3,0.0021,0.0599,0.007,0.001,0.0579,173.0
534,0.7,909.94,701.45,81.88,660.0,426.0,805.0,0.3,0.0024,0.0599,0.008,0.001,0.0649,179.0
535,0.7,915.95,702.6,81.88,670.0,425.0,1005.0,0.3,0.0024,0.05,0.0049,0.001,0.0619,166.0
536,0.7,910.08,699.26,81.88,660.0,426.0,735.0,0.3,0.0027,0.08,0.007,0.001,0.067,168.0
537,0.7,915.04,702.16,81.88,670.0,425.0,979.0,0.3,0.0019,0.08,0.0089,0.001,0.073,179.0
538,0.7,916.07,697.09,81.88,660.0,426.0,730.0,0.3,0.0023,0.06,0.007,0.001,0.065,179.0
539,0.65,910.82,695.96,80.71,670.0,426.0,932.0,0.3,0.0027,0.07,0.006,0.001,0.064,153.0
540,0.7,916.1,697.76,81.88,660.0,366.0,850.0,0.5,0.0022,0.06,0.007,0.001,0.065,174.0
541,1.6,911.81,560.87,63.67,670.0,426.0,953.0,0.8,0.042,0.16,0.007,0.001,0.001,166.0
542,0.65,915.4,695.5,80.71,660.0,426.0,795.0,0.3,0.0017,0.0599,0.006,0.001,0.0689,178.0
543,0.65,920.07,698.91,80.71,660.0,425.0,754.0,0.3,0.0022,0.06,0.005,0.001,0.067,150.0
544,0.65,917.58,697.4,80.71,660.0,426.0,805.0,0.3,0.0017,0.0599,0.006,0.001,0.0689,163.0
545,0.65,919.69,697.49,80.71,660.0,428.0,803.0,0.3,0.0024,0.05,0.0049,0.001,0.0619,145.0
546,0.65,918.59,697.15,80.71,660.0,428.0,803.0,0.3,0.0024,0.05,0.0049,0.001,0.0619,163.0
547,1.2,907.87,566.9,69.2,670.0,428.0,900.0,0.8,0.042,0.16,0.007,0.001,0.001,167.0
548,0.8,923.39,699.76,79.38,660.0,425.0,740.0,0.3,0.0018,0.06,0.006,0.001,0.061,147.0
549,0.65,909.17,565.15,77.4,670.0,424.0,906.0,0.8,0.032,0.14,0.011,0.001,0.001,164.0
550,1.6,912.17,565.05,68.56,670.0,426.0,911.0,0.8,0.042,0.16,0.007,0.001,0.001,162.0
551,1.6,903.88,564.4,68.56,670.0,426.0,922.0,0.8,0.042,0.16,0.007,0.001,0.001,154.0
552,0.7,902.03,698.46,81.88,660.0,427.0,803.0,0.3,0.0023,0.08,0.008,0.001,0.067,162.0
553,0.65,918.39,697.48,80.71,660.0,427.0,810.0,0.3,0.0023,0.08,0.007,0.001,0.068,161.0
554,0.65,917.78,698.67,80.71,660.0,366.0,830.0,0.3,0.0023,0.07,0.005,0.001,0.065,178.0
555,0.7,916.0,695.09,81.88,660.0,427.0,810.0,0.3,0.0025,0.06,0.006,0.001,0.067,149.0
556,0.7,920.28,694.37,81.88,660.0,427.0,810.0,0.3,0.0024,0.07,0.006,0.001,0.064,164.0
557,0.7,915.91,699.71,81.88,660.0,429.0,810.0,0.3,0.0027,0.06,0.006,0.001,0.064,156.0
558,0.7,918.35,703.36,81.88,660.0,424.0,810.0,0.3,0.0027,0.06,0.003,0.001,0.063,178.0
559,0.7,914.85,696.57,81.88,660.0,429.0,850.0,0.3,0.0021,0.07,0.006,0.001,0.062,146.0
560,0.7,918.4,702.62,81.88,660.0,429.0,812.0,0.3,0.0024,0.07,0.006,0.001,0.064,164.0
561,0.7,918.27,696.74,81.88,660.0,429.0,850.0,0.3,0.0016,0.06,0.006,0.001,0.067,164.0
562,0.7,912.81,702.4,81.88,660.0,427.0,840.0,0.3,0.0016,0.06,0.006,0.001,0.067,172.0
563,0.7,915.38,699.66,81.88,660.0,424.0,850.0,0.3,0.002,0.06,0.006,0.001,0.075,159.0
564,0.7,917.96,698.59,81.88,660.0,427.0,840.0,0.3,0.0023,0.07,0.0089,0.001,0.063,166.0
565,0.7,918.38,700.64,81.88,660.0,424.0,850.0,0.3,0.002,0.06,0.006,0.001,0.075,164.0
566,0.65,910.22,700.38,80.71,660.0,427.0,810.0,0.3,0.0023,0.06,0.005,0.001,0.068,168.0
567,1.4,906.1,564.73,70.13,670.0,428.0,1060.0,0.8,0.035,0.17,0.008,0.001,0.001,165.0
568,1.4,903.55,564.16,70.13,670.0,426.0,1005.0,0.8,0.03,0.15,0.011,0.001,0.001,158.0
569,1.4,901.14,561.61,70.13,670.0,428.0,990.0,0.8,0.035,0.17,0.008,0.001,0.001,163.0
570,1.4,898.66,564.03,70.13,670.0,428.0,1060.0,0.8,0.03,0.17,0.006,0.001,0.001,148.0
571,0.7,902.44,696.58,81.88,660.0,430.0,762.0,0.3,0.0023,0.08,0.008,0.001,0.067,162.0
572,0.7,913.5,700.19,81.88,660.0,430.0,762.0,0.3,0.0021,0.07,0.008,0.001,0.06,165.0
573,0.7,904.66,698.86,81.88,660.0,428.0,780.0,0.3,0.002,0.07,0.008,0.001,0.069,157.0
574,0.7,923.69,697.84,81.88,660.0,429.0,812.0,0.3,0.0022,0.06,0.004,0.001,0.061,157.0
575,0.7,915.0,695.26,81.88,660.0,426.0,810.0,0.3,0.0022,0.06,0.004,0.001,0.061,158.0
576,1.4,922.86,701.25,71.46,660.0,425.0,806.0,0.3,0.0024,0.06,0.005,0.001,0.065,148.0
577,0.7,914.7,702.32,81.88,670.0,428.0,855.0,0.3,0.0023,0.07,0.0089,0.001,0.0719,167.0
578,0.7,919.6,698.0,81.88,660.0,426.0,808.0,0.3,0.0022,0.06,0.004,0.001,0.061,168.0
579,0.9,909.21,567.75,70.94,670.0,426.0,881.0,0.8,0.04,0.15,0.008,0.001,0.001,166.0
580,1.15,896.95,562.82,70.45,670.0,427.0,890.0,0.8,0.038,0.18,0.006,0.001,0.001,162.0
581,1.15,891.23,568.52,70.45,670.0,426.0,881.0,0.8,0.038,0.18,0.006,0.001,0.001,179.0
582,0.9,906.3,575.1,70.94,670.0,427.0,922.0,0.8,0.04,0.15,0.008,0.001,0.001,179.0
583,0.9,904.84,572.98,70.94,660.0,428.0,786.0,0.8,0.04,0.15,0.008,0.001,0.001,179.0
584,0.9,914.96,696.95,79.44,660.0,426.0,808.0,0.3,0.0021,0.07,0.007,0.001,0.068,147.0
585,0.9,921.96,702.58,76.88,660.0,426.0,810.0,0.3,0.0024,0.0599,0.006,0.001,0.0599,159.0
586,0.7,919.37,701.6,81.88,660.0,425.0,776.0,0.3,0.0024,0.07,0.007,0.001,0.064,173.0
587,1.2,907.76,571.48,67.58,670.0,427.0,960.0,0.8,0.03,0.16,0.005,0.001,0.001,146.0
588,0.8,892.9,568.42,70.39,670.0,431.0,1016.0,0.8,0.038,0.18,0.006,0.001,0.001,177.0
589,0.8,893.76,560.9,70.39,670.0,425.0,970.0,1.0,0.04,0.15,0.008,0.001,0.001,156.0
590,0.8,896.47,567.2,70.39,670.0,428.0,980.0,0.8,0.04,0.15,0.008,0.001,0.001,179.0
591,0.8,898.03,561.57,70.39,670.0,425.0,970.0,0.8,0.028,0.15,0.006,0.001,0.001,170.0
592,0.8,901.73,566.41,70.39,670.0,427.0,957.0,0.8,0.028,0.15,0.006,0.001,0.001,146.0
593,0.8,906.85,562.15,70.39,670.0,428.0,900.0,0.8,0.038,0.18,0.006,0.001,0.001,165.0
594,0.8,901.48,565.15,70.39,670.0,428.0,900.0,0.8,0.038,0.18,0.006,0.001,0.001,168.0
595,0.8,909.15,569.39,70.39,670.0,425.0,970.0,1.0,0.028,0.15,0.006,0.001,0.001,153.0
596,0.7,917.16,699.15,81.88,670.0,427.0,1002.0,0.3,0.0023,0.07,0.0089,0.001,0.063,163.0
597,0.7,914.03,699.71,81.88,670.0,427.0,1002.0,0.3,0.0018,0.06,0.006,0.001,0.061,172.0
598,0.9,915.86,703.14,79.44,660.0,424.0,827.0,0.3,0.0024,0.07,0.007,0.001,0.064,169.0
599,0.9,913.91,701.33,79.44,660.0,426.0,808.0,0.3,0.0026,0.06,0.01,0.001,0.063,171.0
600,0.8,919.59,703.57,79.38,670.0,428.0,1049.0,0.3,0.0022,0.07,0.008,0.001,0.065,165.0
601,0.8,914.13,704.78,79.38,660.0,426.0,809.0,0.3,0.0023,0.07,0.007,0.001,0.07,172.0
602,0.8,917.2,700.18,79.38,660.0,425.0,780.0,0.3,0.002,0.07,0.007,0.001,0.065,150.0
603,0.8,916.61,698.52,79.38,690.0,429.0,1095.0,0.3,0.0022,0.07,0.008,0.001,0.065,178.0
604,0.8,913.53,699.87,79.38,660.0,424.0,837.0,0.3,0.0022,0.07,0.008,0.001,0.065,148.0
605,0.7,912.13,698.06,81.88,670.0,425.0,958.0,0.3,0.0027,0.06,0.008,0.001,0.064,179.0
606,0.7,923.65,697.99,81.88,670.0,425.0,958.0,0.3,0.002,0.1,0.007,0.001,0.067,165.0
607,0.7,912.28,702.39,81.88,660.0,424.0,815.0,0.3,0.0022,0.06,0.005,0.001,0.071,151.0
608,0.65,919.88,699.91,80.71,660.0,427.0,814.0,0.3,0.003,0.07,0.006,0.001,0.06,150.0
609,0.6,913.84,568.7,79.1,670.0,427.0,1047.0,0.8,0.045,0.17,0.006,0.001,0.001,153.0
610,1.2,904.53,565.65,69.2,670.0,426.0,953.0,0.8,0.035,0.15,0.005,0.001,0.001,156.0
611,1.2,890.2,576.31,69.2,670.0,429.0,1005.0,0.8,0.03,0.15,0.005,0.001,0.001,168.0
612,1.2,901.17,579.59,69.2,670.0,427.0,957.0,0.8,0.03,0.15,0.005,0.001,0.001,172.0
613,1.2,896.11,570.54,69.2,670.0,429.0,1005.0,0.8,0.035,0.15,0.006,0.001,0.001,161.0
614,1.2,880.5,566.13,69.2,670.0,431.0,1016.0,0.8,0.035,0.15,0.006,0.001,0.001,154.0
615,1.2,880.04,562.49,69.2,670.0,427.0,956.0,0.8,0.035,0.15,0.005,0.001,0.001,164.0
616,1.2,891.09,568.02,69.2,670.0,427.0,957.0,0.8,0.035,0.15,0.006,0.001,0.001,156.0
617,1.0,909.88,564.95,74.23,670.0,428.0,1060.0,0.8,0.045,0.17,0.006,0.001,0.001,156.0
618,1.0,904.94,568.92,74.23,670.0,429.0,1049.0,0.8,0.045,0.17,0.006,0.001,0.001,149.0
619,0.65,916.1,695.33,80.71,670.0,426.0,945.0,0.3,0.0028,0.07,0.008,0.001,0.0689,174.0
620,0.65,916.77,699.33,80.71,660.0,426.0,799.0,0.3,0.0021,0.05,0.003,0.001,0.063,164.0
621,0.65,909.59,699.22,80.71,660.0,427.0,810.0,0.3,0.0021,0.05,0.0049,0.001,0.0659,165.0
622,0.65,915.05,702.1,80.71,670.0,428.0,863.0,0.3,0.002,0.06,0.006,0.001,0.065,153.0
623,0.6,920.89,698.76,82.17,660.0,427.0,771.0,0.3,0.0027,0.06,0.008,0.001,0.064,161.0
624,0.7,917.51,697.77,81.88,660.0,425.0,829.0,0.3,0.002,0.1,0.007,0.001,0.067,157.0
625,0.7,916.8,699.43,81.88,670.0,426.0,952.0,0.3,0.0023,0.06,0.003,0.001,0.063,146.0
626,0.7,917.43,702.34,81.88,660.0,365.0,799.0,0.3,0.003,0.06,0.006,0.001,0.064,173.0
627,0.8,922.84,701.64,79.38,660.0,430.0,762.0,0.3,0.0023,0.06,0.008,0.001,0.064,152.0
628,0.65,918.68,700.16,80.71,660.0,426.0,805.0,0.3,0.0021,0.05,0.003,0.001,0.063,146.0
629,0.65,920.36,695.53,80.71,660.0,426.0,805.0,0.3,0.003,0.08,0.007,0.001,0.06,156.0
630,0.65,917.29,695.76,80.71,660.0,426.0,787.0,0.3,0.0025,0.08,0.005,0.001,0.065,149.0
631,0.65,918.36,698.6,80.71,660.0,428.0,773.0,0.3,0.002,0.06,0.006,0.001,0.065,155.0
632,0.65,920.17,700.38,80.71,660.0,428.0,773.0,0.3,0.003,0.08,0.007,0.001,0.06,167.0
633,0.65,917.84,699.53,80.71,660.0,426.0,780.0,0.3,0.0017,0.0599,0.006,0.001,0.0689,160.0
634,0.65,920.01,697.89,80.71,660.0,426.0,780.0,0.4,0.0017,0.0599,0.006,0.001,0.0689,154.0
635,0.65,920.84,697.91,80.71,660.0,426.0,795.0,0.3,0.0024,0.06,0.005,0.001,0.065,146.0
636,0.7,919.65,697.12,81.88,670.0,427.0,921.0,0.3,0.0019,0.06,0.007,0.001,0.064,152.0
637,0.7,917.61,699.27,81.88,660.0,428.0,779.0,0.5,0.0035,0.06,0.005,0.001,0.063,156.0
638,0.7,919.02,699.55,81.88,670.0,427.0,921.0,0.3,0.0019,0.06,0.007,0.001,0.064,154.0
639,0.7,920.35,703.17,81.88,660.0,426.0,787.0,0.3,0.0025,0.08,0.006,0.001,0.074,145.0
640,0.7,920.14,699.13,81.88,670.0,426.0,952.0,0.3,0.0022,0.06,0.007,0.001,0.065,149.0
641,0.7,919.54,699.27,81.88,660.0,426.0,799.0,0.4,0.0021,0.05,0.003,0.001,0.063,146.0
642,0.8,920.46,700.98,79.38,660.0,424.0,840.0,0.3,0.0022,0.06,0.007,0.001,0.065,150.0
643,0.8,917.32,699.54,79.38,660.0,428.0,797.0,0.3,0.0032,0.06,0.008,0.001,0.061,150.0
644,0.8,920.57,698.19,79.38,660.0,427.0,810.0,0.3,0.0032,0.06,0.008,0.001,0.061,150.0
645,0.7,917.26,699.74,81.88,670.0,426.0,962.0,0.3,0.002,0.0599,0.007,0.001,0.0659,179.0
646,0.8,916.59,697.96,79.38,660.0,428.0,734.0,0.3,0.0026,0.07,0.006,0.001,0.064,159.0
647,0.8,919.82,698.43,79.38,660.0,365.0,799.0,0.3,0.0019,0.07,0.006,0.001,0.062,145.0
648,0.8,893.71,564.31,70.39,670.0,431.0,1016.0,0.8,0.04,0.15,0.008,0.001,0.001,178.0
649,0.8,904.74,567.7,70.39,670.0,427.0,970.0,0.8,0.04,0.15,0.008,0.001,0.001,173.0
650,1.6,912.96,569.09,68.56,670.0,426.0,922.0,0.8,0.028,0.15,0.006,0.001,0.001,167.0
651,1.6,910.08,570.4,68.56,670.0,427.0,897.0,0.8,0.028,0.15,0.006,0.001,0.001,146.0
652,1.0,919.13,699.46,77.2,660.0,427.0,860.0,0.8,0.0021,0.07,0.0099,0.001,0.0659,152.0
653,0.65,901.1,700.84,80.71,660.0,427.0,814.0,0.3,0.0022,0.06,0.007,0.001,0.065,147.0
654,0.7,915.01,700.3,81.88,660.0,426.0,787.0,0.3,0.0023,0.06,0.006,0.001,0.063,153.0
655,0.7,915.23,698.39,81.88,660.0,424.0,735.0,0.3,0.0023,0.06,0.006,0.001,0.063,152.0
656,0.9,918.5,701.96,79.44,660.0,426.0,808.0,0.3,0.0027,0.06,0.007,0.001,0.066,156.0
657,0.65,918.64,693.67,80.71,660.0,426.0,795.0,0.3,0.0018,0.09,0.008,0.001,0.06,167.0
658,0.8,911.12,698.45,79.38,660.0,426.0,787.0,0.3,0.0018,0.09,0.008,0.001,0.06,159.0
659,0.9,915.36,698.68,79.44,660.0,427.0,803.0,0.3,0.003,0.07,0.006,0.001,0.06,167.0
660,0.7,910.4,700.07,81.88,660.0,429.0,850.0,0.3,0.0023,0.07,0.005,0.001,0.066,165.0
661,0.96,887.84,570.83,67.0,670.0,429.0,990.0,0.8,0.035,0.15,0.006,0.001,0.001,148.0
662,0.96,885.21,560.53,67.0,670.0,427.0,1108.0,0.8,0.035,0.15,0.006,0.001,0.001,160.0
663,0.7,910.91,698.22,81.88,670.0,428.0,1009.0,0.3,0.0023,0.07,0.0089,0.001,0.063,163.0
664,0.9,918.04,700.67,79.44,670.0,424.0,906.0,0.3,0.003,0.07,0.01,0.001,0.068,158.0
665,0.8,914.36,700.69,79.38,660.0,424.0,815.0,0.3,0.003,0.07,0.01,0.001,0.068,150.0
666,0.8,914.78,697.2,79.38,660.0,426.0,810.0,0.3,0.003,0.07,0.008,0.001,0.066,154.0
667,0.8,914.18,696.72,79.38,660.0,426.0,853.0,0.3,0.003,0.07,0.01,0.001,0.068,146.0
668,0.65,903.86,570.81,77.4,670.0,430.0,892.0,0.8,0.035,0.14,0.004,0.001,0.001,165.0
669,0.65,905.28,563.17,77.4,670.0,426.0,922.0,0.8,0.035,0.14,0.008,0.001,0.001,151.0
670,0.65,900.69,563.31,77.4,670.0,428.0,855.0,0.8,0.035,0.14,0.004,0.001,0.001,151.0
671,0.65,906.41,567.76,77.4,670.0,424.0,990.0,0.8,0.035,0.14,0.004,0.001,0.001,146.0
672,0.65,900.46,564.76,77.4,670.0,427.0,900.0,0.8,0.035,0.14,0.008,0.001,0.001,161.0
673,0.6,906.07,562.18,79.1,670.0,428.0,990.0,0.8,0.035,0.14,0.008,0.001,0.001,162.0
674,0.65,898.73,571.05,77.4,670.0,425.0,1005.0,0.8,0.045,0.18,0.0089,0.001,0.001,157.0
675,0.65,892.81,561.97,77.4,670.0,425.0,972.0,0.8,0.035,0.15,0.007,0.001,0.001,167.0
676,1.2,902.01,565.95,69.2,670.0,429.0,1020.0,0.8,0.035,0.15,0.007,0.001,0.001,153.0
677,0.6,897.07,565.79,79.1,670.0,428.0,1060.0,0.8,0.045,0.18,0.0089,0.001,0.001,156.0
678,0.7,910.84,703.21,81.88,660.0,425.0,770.0,0.3,0.0025,0.08,0.006,0.001,0.074,156.0
679,0.65,912.26,699.97,80.71,660.0,427.0,781.0,0.3,0.0023,0.07,0.0089,0.001,0.063,159.0
680,0.8,909.5,701.3,79.38,660.0,427.0,810.0,0.3,0.0025,0.06,0.005,0.001,0.068,177.0
681,0.7,908.5,697.24,81.88,660.0,426.0,810.0,0.3,0.002,0.06,0.006,0.001,0.064,162.0
682,0.7,907.47,702.39,81.88,660.0,427.0,803.0,0.3,0.003,0.06,0.006,0.001,0.066,163.0
683,0.8,916.08,701.2,79.38,660.0,428.0,797.0,0.3,0.0032,0.06,0.008,0.001,0.061,155.0
684,0.7,911.97,701.38,81.88,660.0,429.0,850.0,0.3,0.0018,0.06,0.005,0.001,0.071,166.0
685,0.7,912.67,699.93,81.88,660.0,424.0,837.0,0.3,0.0018,0.06,0.005,0.001,0.071,167.0
686,0.7,916.71,702.14,81.88,660.0,426.0,850.0,0.3,0.0022,0.08,0.005,0.001,0.076,166.0
687,0.7,918.47,699.67,81.88,670.0,425.0,960.0,0.3,0.0019,0.08,0.0089,0.001,0.073,168.0
688,0.65,919.04,699.58,80.71,660.0,427.0,810.0,0.3,0.0024,0.06,0.008,0.001,0.063,150.0
689,0.65,917.72,697.68,80.71,660.0,425.0,785.0,0.3,0.0018,0.09,0.008,0.001,0.06,155.0
690,0.65,912.25,698.53,80.71,660.0,425.0,772.0,0.3,0.002,0.06,0.007,0.001,0.066,167.0
691,0.65,915.77,697.87,80.71,660.0,427.0,810.0,0.3,0.0031,0.07,0.007,0.001,0.065,166.0
692,0.8,900.23,696.09,80.81,660.0,364.0,810.0,0.3,0.0022,0.05,0.007,0.001,0.064,178.0
693,0.8,902.5,698.29,80.81,660.0,364.0,810.0,0.3,0.0022,0.06,0.007,0.001,0.068,154.0
694,0.8,913.28,703.02,80.81,660.0,364.0,810.0,0.3,0.0024,0.07,0.008,0.001,0.067,165.0
695,0.7,916.69,698.54,81.88,660.0,425.0,744.0,0.3,0.0023,0.08,0.007,0.001,0.07,163.0
696,0.8,910.22,695.93,79.38,660.0,431.0,792.0,0.3,0.0018,0.07,0.008,0.001,0.068,155.0
697,0.8,914.11,697.95,79.38,660.0,426.0,752.0,0.3,0.0025,0.06,0.007,0.001,0.066,148.0
698,0.8,912.75,699.77,79.38,660.0,427.0,753.0,0.3,0.0018,0.06,0.007,0.001,0.063,150.0
699,1.2,924.21,702.21,72.76,660.0,427.0,830.0,0.3,0.0025,0.07,0.007,0.001,0.069,159.0
700,1.2,920.13,699.04,72.76,660.0,427.0,814.0,0.3,0.0022,0.06,0.007,0.001,0.068,156.0
701,0.7,916.11,698.58,81.88,660.0,429.0,850.0,0.3,0.0027,0.06,0.006,0.001,0.061,159.0
702,0.7,917.63,698.16,81.88,660.0,426.0,850.0,0.3,0.0027,0.06,0.006,0.001,0.061,157.0
703,0.7,915.2,698.22,81.88,660.0,429.0,750.0,0.3,0.0018,0.06,0.007,0.001,0.065,167.0
704,0.7,918.82,699.83,81.88,660.0,425.0,784.0,0.3,0.0019,0.06,0.005,0.001,0.064,157.0
705,1.2,904.42,569.51,69.2,670.0,426.0,960.0,0.8,0.045,0.18,0.0089,0.001,0.001,164.0
706,0.7,919.11,701.08,81.88,660.0,425.0,770.0,0.3,0.0026,0.07,0.008,0.001,0.064,179.0
707,0.7,919.41,699.53,81.88,660.0,426.0,735.0,0.3,0.0019,0.06,0.005,0.001,0.064,165.0
708,0.6,913.05,699.21,82.17,660.0,426.0,853.0,0.3,0.0027,0.07,0.008,0.001,0.067,163.0
709,0.8,913.46,698.96,79.38,660.0,426.0,790.0,0.3,0.0022,0.07,0.007,0.001,0.07,172.0
710,0.8,910.26,703.09,79.38,660.0,428.0,779.0,0.3,0.0022,0.07,0.007,0.001,0.07,165.0
711,0.7,916.86,702.08,81.88,660.0,430.0,807.0,0.3,0.003,0.07,0.008,0.001,0.066,170.0
712,0.7,916.86,702.08,81.88,660.0,430.0,807.0,0.3,0.003,0.07,0.008,0.001,0.066,179.0
713,0.8,915.43,703.56,79.38,670.0,424.0,906.0,0.3,0.0021,0.06,0.008,0.001,0.062,153.0
714,0.7,916.02,703.02,81.88,660.0,426.0,853.0,0.3,0.0025,0.06,0.007,0.001,0.069,164.0
715,1.2,913.29,581.31,69.2,670.0,428.0,945.0,0.8,0.035,0.15,0.007,0.001,0.001,161.0
716,1.2,903.31,575.21,69.2,670.0,425.0,970.0,0.8,0.035,0.15,0.007,0.001,0.001,158.0
717,1.2,904.69,566.44,69.2,670.0,425.0,970.0,0.8,0.035,0.15,0.007,0.001,0.001,164.0
718,0.8,910.99,700.39,79.38,660.0,427.0,810.0,0.3,0.0025,0.07,0.006,0.001,0.067,149.0
719,1.2,921.01,701.36,72.76,660.0,427.0,840.0,0.3,0.0021,0.07,0.005,0.001,0.068,166.0
720,0.7,911.89,702.9,81.88,660.0,427.0,807.0,0.3,0.0027,0.06,0.006,0.001,0.061,147.0
721,0.7,874.38,567.97,74.0,670.0,429.0,1020.0,0.8,0.03,0.16,0.006,0.001,0.001,172.0
722,0.8,911.06,699.27,79.38,660.0,427.0,786.0,0.3,0.0022,0.06,0.007,0.001,0.065,171.0
723,0.8,917.5,703.28,79.38,660.0,425.0,810.0,0.3,0.002,0.06,0.006,0.001,0.065,154.0
724,0.8,920.02,702.44,79.38,660.0,425.0,810.0,0.3,0.0023,0.07,0.008,0.001,0.0729,151.0
725,0.8,898.79,697.69,79.38,660.0,426.0,787.0,0.3,0.0027,0.07,0.006,0.001,0.064,157.0
726,0.7,913.98,698.75,81.88,660.0,429.0,824.0,0.3,0.0018,0.06,0.007,0.001,0.063,158.0
727,0.7,913.98,698.75,81.88,660.0,429.0,824.0,0.3,0.0018,0.06,0.007,0.001,0.063,157.0
728,0.65,904.08,697.67,80.71,670.0,427.0,952.0,0.3,0.0034,0.09,0.006,0.001,0.066,160.0
729,0.65,912.37,697.84,80.71,660.0,426.0,799.0,0.5,0.0023,0.07,0.01,0.001,0.065,161.0
730,0.65,899.88,698.61,80.71,690.0,429.0,885.0,0.3,0.0029,0.07,0.005,0.001,0.065,156.0
731,0.65,917.02,704.64,80.71,660.0,366.0,870.0,0.3,0.0021,0.07,0.005,0.001,0.068,145.0
732,0.65,907.9,697.78,80.71,660.0,429.0,840.0,0.3,0.002,0.07,0.005,0.001,0.063,148.0
733,0.65,918.47,700.86,80.71,660.0,366.0,870.0,0.3,0.0033,0.07,0.006,0.001,0.064,156.0
734,0.7,905.73,697.08,79.29,660.0,429.0,838.0,0.3,0.0033,0.07,0.006,0.001,0.064,147.0
735,0.6,915.95,702.48,82.17,660.0,427.0,771.0,0.3,0.002,0.07,0.006,0.001,0.0619,163.0
736,0.7,916.76,700.54,81.88,660.0,427.0,863.0,0.3,0.0019,0.07,0.007,0.001,0.067,165.0
737,0.7,918.45,696.84,81.88,660.0,426.0,840.0,0.3,0.002,0.06,0.006,0.001,0.064,176.0
738,0.7,907.64,701.52,81.88,660.0,426.0,809.0,0.3,0.0019,0.07,0.007,0.001,0.067,151.0
739,0.7,920.04,701.56,81.88,660.0,426.0,839.0,0.3,0.0025,0.07,0.0089,0.001,0.058,169.0
740,0.7,910.89,698.19,81.88,670.0,428.0,990.0,0.3,0.0025,0.07,0.0089,0.001,0.058,158.0
741,0.7,917.95,701.9,81.88,660.0,429.0,840.0,0.3,0.0022,0.07,0.006,0.001,0.067,157.0
742,0.8,918.39,696.51,79.38,660.0,424.0,776.0,0.3,0.0027,0.05,0.0049,0.001,0.0529,158.0
743,0.8,919.06,700.12,79.38,660.0,425.0,780.0,0.3,0.0017,0.06,0.006,0.001,0.061,162.0
744,0.7,912.9,699.32,81.88,660.0,426.0,752.0,0.3,0.0027,0.06,0.007,0.001,0.066,151.0
745,0.7,913.58,702.25,81.88,660.0,428.0,734.0,0.3,0.0021,0.07,0.007,0.001,0.068,178.0
746,0.7,914.36,698.79,81.88,660.0,426.0,754.0,0.3,0.0025,0.06,0.007,0.001,0.066,156.0
747,0.9,912.51,701.2,76.88,660.0,429.0,838.0,0.3,0.0029,0.07,0.005,0.001,0.065,147.0
748,0.9,913.01,696.12,76.88,660.0,429.0,824.0,0.3,0.002,0.07,0.005,0.001,0.063,152.0
749,0.9,914.29,698.13,76.88,660.0,429.0,824.0,0.3,0.0029,0.07,0.005,0.001,0.065,161.0
750,0.9,910.31,695.24,76.88,660.0,427.0,850.0,0.3,0.0023,0.07,0.005,0.001,0.066,152.0
751,0.65,915.1,698.13,80.71,660.0,425.0,720.0,0.3,0.0025,0.08,0.008,0.001,0.0719,154.0
752,0.7,916.36,700.88,81.88,660.0,426.0,747.0,0.3,0.0025,0.08,0.008,0.001,0.0719,164.0
753,0.7,919.01,702.56,81.88,660.0,426.0,747.0,0.3,0.0025,0.08,0.008,0.001,0.0719,172.0
754,1.4,905.52,561.3,68.13,670.0,429.0,1049.0,0.8,0.035,0.16,0.005,0.001,0.001,170.0
755,1.4,897.33,566.51,68.13,670.0,429.0,1049.0,0.8,0.045,0.16,0.006,0.001,0.001,159.0
756,0.8,900.56,696.77,79.38,660.0,426.0,752.0,0.3,0.003,0.07,0.008,0.001,0.066,156.0
757,0.65,906.91,568.46,77.4,670.0,427.0,844.0,0.8,0.035,0.14,0.008,0.001,0.001,161.0
758,0.65,895.84,567.36,77.4,670.0,425.0,944.0,0.8,0.035,0.14,0.004,0.001,0.001,163.0
759,0.65,905.3,566.0,77.4,660.0,370.0,822.0,0.8,0.035,0.14,0.004,0.001,0.001,145.0
760,0.65,893.58,562.35,77.4,670.0,426.0,1005.0,0.8,0.035,0.14,0.004,0.001,0.001,147.0
761,0.65,886.92,565.66,77.4,670.0,426.0,1005.0,0.8,0.045,0.18,0.0089,0.001,0.001,160.0
762,0.7,904.57,701.37,81.88,660.0,425.0,720.0,0.3,0.002,0.07,0.006,0.001,0.065,169.0
763,0.7,919.56,697.96,81.88,660.0,426.0,739.0,0.3,0.0025,0.07,0.007,0.001,0.068,154.0
764,0.7,913.09,699.49,81.88,660.0,427.0,753.0,0.3,0.0034,0.07,0.007,0.001,0.062,173.0
765,0.7,907.29,700.45,81.88,660.0,425.0,810.0,0.3,0.0021,0.07,0.007,0.001,0.068,172.0
766,0.7,909.63,700.81,81.88,660.0,427.0,780.0,0.3,0.003,0.06,0.007,0.001,0.073,170.0
767,0.6,909.57,697.88,82.17,660.0,425.0,792.0,0.3,0.0026,0.07,0.006,0.001,0.066,166.0
768,0.7,916.23,697.94,81.88,660.0,429.0,838.0,0.3,0.0025,0.08,0.0089,0.001,0.068,156.0
769,0.7,918.02,702.31,81.88,660.0,426.0,919.0,0.3,0.0022,0.07,0.006,0.001,0.07,164.0
770,0.65,902.98,696.5,80.71,660.0,424.0,776.0,0.3,0.003,0.07,0.008,0.001,0.065,160.0
771,0.9,909.62,699.36,79.44,660.0,429.0,840.0,0.3,0.0025,0.07,0.006,0.001,0.067,165.0
772,0.8,906.24,696.02,79.38,660.0,427.0,753.0,0.3,0.0021,0.07,0.007,0.001,0.068,156.0
773,1.4,910.66,569.93,68.13,670.0,425.0,810.0,0.8,0.04,0.15,0.007,0.001,0.001,163.0
774,0.65,900.82,567.41,75.79,670.0,427.0,1047.0,0.8,0.035,0.16,0.006,0.001,0.001,151.0
775,0.65,905.94,566.23,77.4,670.0,426.0,930.0,0.8,0.035,0.14,0.004,0.001,0.001,165.0
776,0.65,909.62,566.66,77.4,670.0,426.0,960.0,0.8,0.035,0.14,0.008,0.001,0.001,153.0
777,0.9,907.38,569.57,69.0,670.0,428.0,994.0,0.8,0.03,0.17,0.008,0.001,0.001,172.0
778,0.7,892.94,565.17,72.0,670.0,425.0,1005.0,0.8,0.035,0.16,0.006,0.001,0.001,148.0
779,0.8,905.82,562.06,70.39,670.0,427.0,925.0,0.8,0.038,0.14,0.005,0.001,0.001,146.0
780,0.8,895.33,562.88,70.39,670.0,427.0,906.0,0.8,0.035,0.16,0.005,0.001,0.001,154.0
781,1.4,908.92,569.94,68.13,670.0,425.0,810.0,0.8,0.038,0.13,0.004,0.001,0.001,159.0
782,0.7,905.25,697.18,81.88,660.0,428.0,851.0,0.3,0.0028,0.07,0.007,0.001,0.0659,165.0
783,0.8,910.35,699.14,79.38,660.0,431.0,792.0,0.3,0.0029,0.06,0.01,0.001,0.065,165.0
784,0.8,904.12,700.53,79.38,660.0,427.0,840.0,0.3,0.0034,0.07,0.0099,0.001,0.064,146.0
785,0.7,918.2,699.18,81.88,660.0,428.0,808.0,0.3,0.0023,0.09,0.008,0.001,0.063,157.0
786,0.7,919.67,697.77,81.88,660.0,425.0,780.0,0.3,0.0023,0.09,0.008,0.001,0.063,149.0
787,0.7,915.81,700.11,81.88,660.0,427.0,840.0,0.3,0.003,0.07,0.008,0.001,0.062,154.0
788,0.7,914.4,694.93,81.88,660.0,424.0,750.0,0.3,0.0034,0.07,0.0099,0.001,0.064,165.0
789,0.7,912.28,698.27,81.88,660.0,368.0,831.0,0.3,0.0029,0.06,0.01,0.001,0.065,157.0
790,0.7,917.37,702.63,81.88,660.0,428.0,797.0,0.3,0.003,0.07,0.0049,0.001,0.067,148.0
791,0.7,917.24,697.55,81.88,660.0,427.0,852.0,0.3,0.0027,0.07,0.008,0.001,0.064,150.0
792,0.6,893.73,563.22,77.61,670.0,425.0,990.0,0.8,0.04,0.16,0.003,0.001,0.001,168.0
793,1.2,901.7,701.33,69.35,660.0,427.0,840.0,0.3,0.0023,0.07,0.008,0.001,0.062,162.0
794,1.4,899.84,568.5,71.32,670.0,427.0,897.0,0.8,0.038,0.13,0.004,0.001,0.001,152.0
795,1.0,893.38,565.1,74.23,670.0,427.0,909.0,0.8,0.038,0.14,0.005,0.001,0.001,170.0
796,0.7,919.22,699.08,81.88,660.0,424.0,776.0,0.3,0.0035,0.08,0.007,0.001,0.077,145.0
797,0.7,919.22,699.08,81.88,660.0,424.0,776.0,0.3,0.0035,0.08,0.007,0.001,0.077,178.0
798,0.7,920.91,693.3,81.88,660.0,364.0,821.0,0.3,0.0035,0.08,0.007,0.001,0.077,175.0
799,0.8,913.94,698.34,79.38,660.0,430.0,807.0,0.3,0.0034,0.08,0.006,0.001,0.066,164.0
800,0.8,912.17,696.84,79.38,660.0,428.0,760.0,0.3,0.0034,0.08,0.006,0.001,0.066,158.0
801,0.7,911.24,694.62,81.88,660.0,427.0,870.0,0.3,0.0033,0.07,0.007,0.001,0.059,156.0
802,0.7,906.97,698.65,81.88,660.0,427.0,850.0,0.3,0.0035,0.07,0.006,0.001,0.057,155.0
803,0.7,910.74,706.86,81.88,660.0,428.0,851.0,0.3,0.003,0.07,0.0049,0.001,0.067,149.0
804,0.7,919.61,695.1,81.88,660.0,427.0,780.0,0.3,0.0016,0.06,0.005,0.001,0.066,178.0
805,0.7,910.61,700.73,81.88,670.0,425.0,1030.0,0.3,0.0035,0.07,0.004,0.001,0.064,166.0
806,0.7,910.61,700.73,81.88,670.0,425.0,1030.0,0.3,0.0035,0.07,0.004,0.001,0.064,156.0
807,0.78,900.76,566.73,68.88,670.0,428.0,939.0,0.8,0.035,0.16,0.004,0.001,0.001,160.0
808,0.9,901.97,560.42,69.0,670.0,428.0,990.0,0.9,0.048,0.15,0.005,0.001,0.001,171.0
809,0.9,903.56,566.0,69.0,670.0,428.0,960.0,0.8,0.035,0.16,0.005,0.001,0.001,160.0
810,0.6,923.93,697.43,82.17,660.0,427.0,778.0,0.3,0.0035,0.07,0.004,0.001,0.064,172.0
811,0.6,921.04,699.74,82.17,660.0,427.0,778.0,0.3,0.0035,0.07,0.004,0.001,0.064,159.0
812,0.6,911.79,569.84,79.1,670.0,427.0,780.0,0.8,0.04,0.15,0.007,0.001,0.001,151.0
813,0.7,916.69,698.54,81.88,660.0,428.0,808.0,0.3,0.0025,0.07,0.006,0.001,0.067,161.0
814,0.7,910.22,695.93,81.88,670.0,425.0,870.0,0.3,0.0022,0.08,0.006,0.001,0.079,159.0
815,0.7,914.11,697.95,81.88,660.0,428.0,808.0,0.3,0.0021,0.08,0.007,0.001,0.087,160.0
816,0.7,912.75,699.77,81.88,660.0,427.0,840.0,0.3,0.0024,0.0799,0.007,0.001,0.064,170.0
817,0.7,916.11,698.58,81.88,660.0,429.0,810.0,0.3,0.0022,0.07,0.007,0.001,0.068,158.0
818,0.7,917.63,698.16,81.88,660.0,427.0,840.0,0.3,0.002,0.07,0.0089,0.001,0.0599,146.0
819,0.7,915.2,698.22,81.88,660.0,427.0,840.0,0.3,0.0025,0.07,0.007,0.001,0.063,147.0
820,0.7,918.82,699.83,81.88,660.0,427.0,859.0,0.3,0.0024,0.07,0.008,0.001,0.0549,161.0
821,0.6,904.42,569.51,82.17,660.0,424.0,836.0,0.3,0.0024,0.08,0.0089,0.001,0.058,173.0
822,0.9,919.11,701.08,78.49,670.0,425.0,930.0,0.3,0.0025,0.08,0.01,0.001,0.06,169.0
823,0.7,919.41,699.53,81.88,660.0,424.0,757.0,0.3,0.0035,0.07,0.004,0.001,0.064,153.0
824,0.7,913.05,699.21,81.88,660.0,427.0,780.0,0.3,0.0025,0.08,0.01,0.001,0.06,160.0
825,0.7,913.46,698.96,81.88,660.0,427.0,837.0,0.3,0.0017,0.07,0.01,0.001,0.069,148.0
826,0.75,910.26,703.09,80.63,660.0,427.0,830.0,0.3,0.002,0.07,0.0089,0.001,0.0599,174.0
827,0.7,916.86,702.08,81.88,660.0,428.0,877.0,0.3,0.0023,0.07,0.01,0.001,0.062,149.0
828,0.7,916.86,702.08,81.88,660.0,428.0,877.0,0.3,0.0021,0.08,0.006,0.001,0.064,149.0
829,0.7,915.43,703.56,81.88,660.0,428.0,810.0,0.3,0.0021,0.08,0.008,0.001,0.063,179.0
830,0.7,916.02,703.02,81.88,660.0,424.0,780.0,0.3,0.0021,0.09,0.005,0.001,0.064,146.0
831,0.7,913.29,581.31,81.88,670.0,425.0,930.0,0.3,0.002,0.07,0.0089,0.001,0.0599,161.0
832,0.7,903.31,575.21,81.88,660.0,428.0,810.0,0.3,0.0019,0.07,0.006,0.001,0.0619,175.0
833,0.7,904.69,566.44,81.88,660.0,426.0,870.0,0.3,0.0024,0.09,0.006,0.001,0.066,158.0
834,0.7,910.99,700.39,81.88,660.0,427.0,859.0,0.3,0.0023,0.07,0.01,0.001,0.062,148.0
835,0.7,921.01,701.36,81.88,670.0,428.0,985.0,0.4,0.0017,0.07,0.007,0.001,0.067,148.0
836,0.75,911.89,702.9,80.63,660.0,427.0,837.0,0.3,0.0021,0.09,0.005,0.001,0.064,178.0
837,0.7,874.38,567.97,81.88,660.0,425.0,780.0,0.3,0.0022,0.07,0.007,0.001,0.068,161.0
838,0.7,911.06,699.27,81.88,660.0,426.0,810.0,0.3,0.0021,0.08,0.008,0.001,0.063,155.0
839,0.7,917.5,703.28,81.88,660.0,424.0,780.0,0.3,0.0021,0.08,0.008,0.001,0.063,161.0
840,0.7,920.02,702.44,81.88,660.0,424.0,780.0,0.3,0.0021,0.08,0.008,0.001,0.063,172.0
841,0.7,898.79,697.69,81.88,660.0,427.0,885.0,0.3,0.0024,0.09,0.006,0.001,0.066,172.0
842,0.65,913.98,698.75,80.71,670.0,430.0,960.0,0.3,0.0025,0.08,0.007,0.001,0.061,158.0
843,0.7,913.98,698.75,81.88,660.0,431.0,763.0,0.3,0.0017,0.08,0.006,0.001,0.058,171.0
844,0.7,904.08,697.67,81.88,660.0,427.0,809.0,0.3,0.0018,0.07,0.005,0.001,0.059,162.0
845,0.7,912.37,697.84,81.88,670.0,427.0,945.0,0.3,0.0027,0.08,0.008,0.001,0.064,163.0
846,0.7,899.88,698.61,81.88,660.0,428.0,810.0,0.3,0.0025,0.08,0.007,0.001,0.061,160.0
847,0.7,917.02,704.64,81.88,660.0,427.0,806.0,0.3,0.002,0.08,0.007,0.001,0.063,172.0
848,0.7,907.9,697.78,81.88,670.0,425.0,884.0,0.3,0.0025,0.08,0.006,0.001,0.053,170.0
849,0.7,918.47,700.86,81.88,660.0,428.0,780.0,0.3,0.0025,0.08,0.006,0.001,0.053,158.0
850,0.8,905.73,697.08,79.38,660.0,426.0,810.0,0.3,0.0024,0.07,0.007,0.001,0.06,162.0
851,0.8,915.95,702.48,79.38,660.0,428.0,815.0,0.3,0.0022,0.08,0.008,0.001,0.057,159.0
852,0.7,916.76,700.54,81.88,660.0,427.0,780.0,0.3,0.0023,0.07,0.006,0.001,0.055,161.0
853,0.7,918.45,696.84,81.88,660.0,428.0,760.0,0.3,0.0023,0.07,0.006,0.001,0.055,151.0
854,0.8,907.64,701.52,79.38,660.0,430.0,792.0,0.3,0.0022,0.08,0.008,0.001,0.057,163.0
855,0.65,920.04,701.56,80.71,670.0,425.0,980.0,0.3,0.0021,0.08,0.005,0.001,0.061,153.0
856,0.7,910.89,698.19,81.88,670.0,428.0,990.0,0.3,0.002,0.09,0.007,0.001,0.075,165.0
857,0.7,917.95,701.9,81.88,660.0,425.0,771.0,0.3,0.0022,0.07,0.006,0.001,0.063,163.0
858,0.65,918.39,696.51,77.4,670.0,424.0,909.0,0.8,0.045,0.16,0.006,0.001,0.001,163.0
859,0.7,919.06,700.12,81.88,660.0,427.0,809.0,0.3,0.0018,0.07,0.005,0.001,0.059,165.0
860,0.8,912.9,699.32,79.38,660.0,427.0,781.0,0.3,0.0022,0.07,0.007,0.001,0.067,155.0
861,0.7,913.58,702.25,81.88,660.0,424.0,750.0,0.3,0.0021,0.08,0.005,0.001,0.061,167.0
862,0.7,914.36,698.79,81.88,660.0,428.0,810.0,0.3,0.002,0.09,0.008,0.001,0.07,163.0
863,0.7,912.51,701.2,81.88,660.0,429.0,780.0,0.3,0.0021,0.07,0.007,0.001,0.063,162.0
864,1.0,913.01,696.12,77.2,660.0,426.0,810.0,0.3,0.0021,0.08,0.006,0.001,0.07,148.0
865,0.7,910.31,695.24,81.88,660.0,431.0,763.0,0.4,0.0027,0.08,0.008,0.001,0.064,145.0
866,0.65,915.1,698.13,80.71,660.0,426.0,750.0,0.3,0.0027,0.0799,0.0089,0.001,0.048,160.0
867,0.65,916.36,700.88,80.71,670.0,429.0,930.0,0.3,0.002,0.08,0.007,0.001,0.063,164.0
868,0.65,919.01,702.56,80.71,660.0,428.0,780.0,0.3,0.0017,0.08,0.006,0.001,0.058,172.0
869,0.65,905.52,561.3,80.71,660.0,425.0,780.0,0.3,0.0027,0.0799,0.0089,0.001,0.048,169.0
870,0.65,897.33,566.51,80.71,660.0,426.0,793.0,0.3,0.002,0.08,0.006,0.001,0.06,175.0
871,0.65,900.56,696.77,80.71,660.0,425.0,780.0,0.3,0.002,0.08,0.006,0.001,0.06,173.0
872,0.7,906.91,568.46,81.88,660.0,428.0,804.0,0.3,0.0027,0.07,0.007,0.001,0.063,167.0
873,0.7,895.84,567.36,81.88,660.0,425.0,750.0,0.3,0.0018,0.07,0.006,0.001,0.065,149.0
874,0.7,905.3,566.0,81.88,660.0,425.0,750.0,0.3,0.0018,0.07,0.006,0.001,0.065,168.0
875,0.7,893.58,562.35,81.88,660.0,425.0,780.0,0.3,0.0022,0.08,0.008,0.001,0.057,169.0
876,0.7,886.92,565.66,81.88,660.0,425.0,780.0,0.3,0.0022,0.08,0.008,0.001,0.057,175.0
877,0.7,904.57,701.37,81.88,660.0,426.0,809.0,0.3,0.0023,0.07,0.006,0.001,0.055,177.0
878,0.65,919.56,697.96,80.71,660.0,426.0,750.0,0.3,0.002,0.08,0.006,0.001,0.06,163.0
879,0.7,913.09,699.49,81.88,670.0,425.0,720.0,0.3,0.0027,0.07,0.007,0.001,0.063,150.0
880,0.7,907.29,700.45,81.88,660.0,429.0,753.0,0.3,0.0025,0.08,0.008,0.001,0.076,160.0
881,0.7,909.63,700.81,81.88,660.0,426.0,779.0,0.3,0.0024,0.0799,0.007,0.001,0.064,163.0
882,0.7,909.57,697.88,81.88,660.0,425.0,788.0,0.3,0.0025,0.08,0.008,0.001,0.076,153.0
883,0.7,921.51,701.66,81.88,660.0,425.0,780.0,0.3,0.0024,0.07,0.007,0.001,0.06,167.0
884,0.9,916.23,697.94,79.44,660.0,425.0,810.0,0.3,0.0025,0.07,0.007,0.001,0.063,169.0
885,0.9,918.02,702.31,79.44,660.0,426.0,780.0,0.3,0.002,0.07,0.006,0.001,0.057,153.0
886,0.8,902.98,696.5,79.38,660.0,428.0,815.0,0.3,0.0025,0.07,0.007,0.001,0.063,160.0
887,0.65,909.62,699.36,75.79,670.0,433.0,918.0,0.8,0.045,0.16,0.006,0.001,0.001,165.0
888,0.6,906.24,696.02,82.17,660.0,424.0,780.0,0.3,0.0021,0.08,0.005,0.001,0.061,159.0
889,0.65,910.66,569.93,75.79,670.0,428.0,960.0,0.8,0.045,0.16,0.007,0.001,0.001,149.0
890,0.7,900.82,567.41,81.88,660.0,425.0,810.0,0.3,0.0025,0.06,0.006,0.001,0.067,162.0
891,0.7,905.94,566.23,81.88,660.0,426.0,810.0,0.3,0.0019,0.07,0.006,0.001,0.0619,169.0
892,0.6,907.38,569.57,82.17,660.0,425.0,750.0,0.3,0.0022,0.07,0.007,0.001,0.067,167.0
893,0.8,892.94,565.17,79.38,660.0,425.0,771.0,0.3,0.0024,0.07,0.01,0.001,0.066,154.0
894,0.7,905.82,562.06,81.88,660.0,369.0,810.0,0.3,0.0034,0.07,0.0099,0.001,0.064,151.0
895,0.8,895.33,562.88,79.38,660.0,425.0,788.0,0.3,0.002,0.08,0.007,0.001,0.058,153.0
896,0.7,908.92,569.94,81.88,660.0,424.0,786.0,0.3,0.0022,0.08,0.006,0.001,0.062,153.0
897,0.9,905.25,697.18,79.44,660.0,428.0,804.0,0.3,0.0029,0.07,0.007,0.001,0.06,166.0
898,0.8,904.12,700.53,79.38,660.0,425.0,788.0,0.3,0.002,0.08,0.007,0.001,0.058,162.0
899,0.7,918.2,699.18,81.88,660.0,429.0,809.0,0.3,0.0025,0.08,0.007,0.001,0.063,165.0
900,1.6,919.67,697.77,63.67,670.0,427.0,909.0,0.8,0.045,0.16,0.006,0.001,0.001,174.0
901,0.7,915.81,700.11,81.88,670.0,429.0,960.0,0.3,0.0025,0.09,0.008,0.001,0.067,165.0
902,0.7,914.4,694.93,81.88,660.0,428.0,776.0,0.3,0.0026,0.08,0.004,0.001,0.058,158.0
903,0.7,912.28,698.27,81.88,660.0,425.0,745.0,0.3,0.0021,0.08,0.006,0.001,0.057,154.0
904,0.7,917.37,702.63,81.88,660.0,424.0,770.0,0.3,0.0018,0.08,0.008,0.001,0.068,148.0
905,0.7,917.24,697.55,81.88,660.0,425.0,737.0,0.3,0.0021,0.08,0.007,0.001,0.06,154.0
906,0.7,893.73,563.22,81.88,660.0,429.0,805.0,0.3,0.0018,0.08,0.008,0.001,0.068,147.0
907,0.6,899.84,568.5,82.17,660.0,424.0,786.0,0.3,0.0025,0.08,0.008,0.001,0.06,179.0
908,0.6,893.38,565.1,82.17,660.0,426.0,803.0,0.3,0.0024,0.08,0.005,0.001,0.06,165.0
909,0.7,919.22,699.08,81.88,660.0,428.0,776.0,0.3,0.0029,0.08,0.007,0.001,0.055,162.0
910,0.7,919.22,699.08,81.88,660.0,425.0,801.0,0.3,0.0025,0.09,0.005,0.001,0.064,148.0
911,0.7,920.91,693.3,81.88,670.0,429.0,900.0,0.3,0.0024,0.06,0.006,0.001,0.06,168.0
912,0.7,913.94,698.34,81.88,660.0,425.0,814.0,0.3,0.0021,0.08,0.006,0.001,0.057,175.0
913,0.7,912.17,696.84,81.88,660.0,425.0,814.0,0.3,0.0025,0.09,0.005,0.001,0.064,155.2
914,0.6,915.87,699.33,82.17,660.0,425.0,780.0,0.3,0.0019,0.09,0.003,0.001,0.063,175.0
915,0.9,921.03,699.64,79.44,660.0,426.0,784.0,0.3,0.0019,0.09,0.003,0.001,0.063,160.0
916,0.8,907.61,699.23,79.38,660.0,424.0,750.0,0.3,0.0025,0.1,0.002,0.001,0.06,163.0
917,0.8,918.85,702.38,79.38,660.0,247.0,938.0,0.3,0.0025,0.1,0.002,0.001,0.06,156.0
918,0.7,913.11,698.03,81.88,660.0,427.0,786.0,0.3,0.0025,0.09,0.003,0.001,0.07,161.0
919,0.7,921.92,700.23,81.88,660.0,429.0,903.0,0.3,0.0029,0.09,0.006,0.001,0.063,168.0
920,0.7,918.23,697.86,81.88,660.0,368.0,780.0,0.3,0.0022,0.07,0.003,0.001,0.062,154.0
921,0.7,915.83,699.87,81.88,660.0,426.0,784.0,0.3,0.0025,0.08,0.002,0.001,0.069,163.0
922,0.7,917.87,702.46,81.88,670.0,427.0,930.0,0.3,0.0025,0.09,0.005,0.001,0.079,178.0
923,0.65,903.83,564.74,75.79,670.0,429.0,927.0,0.8,0.05,0.17,0.008,0.001,0.001,173.0
924,0.7,917.5,700.05,81.88,690.0,309.0,1049.0,0.3,0.002,0.09,0.005,0.001,0.063,174.0
925,0.7,918.75,700.29,81.88,660.0,425.0,780.0,0.3,0.0024,0.1,0.006,0.001,0.059,171.0
926,0.7,914.78,697.27,81.88,660.0,425.0,801.0,0.3,0.0025,0.09,0.004,0.001,0.07,160.0
927,0.7,917.49,699.62,81.88,660.0,430.0,779.0,0.3,0.0018,0.06,0.004,0.001,0.063,164.0
928,0.7,921.11,701.03,81.88,660.0,426.0,780.0,0.3,0.0022,0.07,0.003,0.001,0.062,152.0
929,0.7,920.97,697.14,81.88,660.0,425.0,780.0,0.3,0.0018,0.06,0.004,0.001,0.063,164.0
930,0.7,930.12,699.85,81.88,660.0,425.0,780.0,0.3,0.0018,0.06,0.004,0.001,0.063,174.0
931,0.6,924.27,696.14,82.17,660.0,425.0,780.0,0.3,0.0025,0.08,0.006,0.001,0.057,149.0
932,0.9,928.44,700.23,78.49,660.0,427.0,780.0,0.3,0.0025,0.09,0.007,0.001,0.068,157.0
933,0.9,918.62,697.82,78.49,660.0,427.0,780.0,0.3,0.0021,0.07,0.007,0.001,0.067,155.0
