Repository: shagufta24/neural-architecture-search-with-differential-evolution

File: data.csv (part 4 of 18)
,Thickness,FRT,CT,% TCM Reduc,Cold Spot,Control Heating Time,Soaking Time,SPM Elongation,% Carbon,% Mn,%SI,%NB,%TI,YS (Mpa)
1399,1.2,901.19,570.57,69.2,670.0,427.0,930.0,0.8,0.04,0.16,0.005,0.001,0.001,147.0
1400,0.7,887.74,564.46,72.0,670.0,427.0,930.0,0.8,0.04,0.18,0.007,0.001,0.001,151.0
1401,0.7,893.74,559.33,72.0,670.0,427.0,930.0,0.8,0.045,0.18,0.008,0.001,0.001,151.0
1402,0.7,920.4,699.6,81.88,660.0,428.0,750.0,0.3,0.0021,0.06,0.004,0.001,0.056,132.0
1403,0.65,919.58,699.63,80.71,660.0,424.0,750.0,0.3,0.0033,0.06,0.004,0.001,0.062,143.0
1404,1.4,912.33,567.23,71.32,670.0,431.0,926.0,0.8,0.035,0.18,0.006,0.001,0.001,145.0
1405,0.65,913.08,702.11,80.71,660.0,431.0,741.0,0.3,0.0023,0.06,0.008,0.001,0.069,134.0
1406,0.65,914.97,697.81,80.71,660.0,431.0,744.0,0.3,0.0022,0.07,0.005,0.001,0.062,145.0
1407,0.6,911.12,697.17,82.17,660.0,431.0,744.0,0.3,0.002,0.05,0.003,0.001,0.058,137.0
1408,0.7,913.71,700.38,81.88,660.0,427.0,724.0,0.3,0.0023,0.06,0.005,0.001,0.063,133.0
1409,0.65,917.03,698.42,80.71,660.0,431.0,748.0,0.3,0.003,0.07,0.006,0.001,0.06,139.0
1410,1.2,915.97,700.85,72.76,660.0,428.0,750.0,0.3,0.0017,0.05,0.004,0.001,0.058,137.0
1411,1.2,914.09,698.28,72.76,660.0,427.0,750.0,0.3,0.0026,0.09,0.006,0.001,0.068,133.0
1412,0.9,908.93,700.97,78.49,660.0,428.0,750.0,0.3,0.0021,0.05,0.005,0.001,0.06,137.0
1413,0.9,905.27,700.85,78.49,660.0,428.0,750.0,0.3,0.0017,0.05,0.005,0.001,0.061,141.0
1414,0.7,917.17,706.08,81.88,660.0,427.0,750.0,0.3,0.0019,0.06,0.005,0.001,0.068,143.0
1415,0.7,917.28,701.08,81.88,660.0,429.0,750.0,0.3,0.0021,0.05,0.006,0.001,0.055,144.0
1416,0.65,921.48,700.19,80.71,660.0,424.0,750.0,0.3,0.0021,0.05,0.006,0.001,0.055,143.0
1417,0.65,923.25,699.12,80.71,660.0,424.0,750.0,0.3,0.0024,0.07,0.007,0.001,0.06,141.0
1418,0.8,922.29,704.33,79.38,660.0,426.0,744.0,0.3,0.0019,0.04,0.007,0.001,0.059,136.0
1419,0.7,924.89,700.84,81.88,660.0,426.0,772.0,0.3,0.0023,0.06,0.006,0.001,0.061,149.0
1420,0.7,920.88,698.96,81.88,660.0,366.0,750.0,0.3,0.0019,0.04,0.007,0.001,0.059,147.0
1421,0.7,920.37,699.32,81.88,670.0,425.0,900.0,0.3,0.0026,0.07,0.01,0.001,0.063,141.0
1422,0.7,916.6,698.07,81.88,660.0,370.0,747.0,0.3,0.0027,0.06,0.005,0.001,0.061,135.0
1423,0.7,916.32,701.18,81.88,660.0,370.0,777.0,0.3,0.002,0.04,0.004,0.001,0.063,138.0
1424,0.7,920.47,701.44,81.88,660.0,429.0,780.0,0.3,0.0017,0.05,0.004,0.001,0.058,132.0
1425,1.2,908.17,700.55,72.76,660.0,425.0,750.0,0.3,0.0027,0.07,0.006,0.001,0.06,155.0
1426,1.2,920.69,701.59,72.76,660.0,427.0,750.0,0.3,0.003,0.07,0.006,0.001,0.058,133.0
1427,1.2,914.2,701.76,72.76,670.0,427.0,873.0,0.3,0.0019,0.06,0.007,0.001,0.053,150.0
1428,0.7,910.17,697.39,81.88,660.0,371.0,750.0,0.3,0.0022,0.05,0.007,0.001,0.056,143.0
1429,0.9,910.78,701.29,78.49,660.0,428.0,750.0,0.3,0.0018,0.06,0.003,0.001,0.062,144.0
1430,0.9,914.56,702.75,78.49,660.0,431.0,748.0,0.3,0.0022,0.06,0.004,0.001,0.065,135.0
1431,1.2,911.51,572.9,69.2,670.0,429.0,809.0,0.8,0.04,0.15,0.005,0.001,0.001,150.0
1432,1.2,911.39,568.99,69.2,670.0,453.0,883.0,0.8,0.04,0.15,0.008,0.001,0.001,159.0
1433,1.2,909.33,562.17,69.2,670.0,426.0,900.0,0.8,0.04,0.16,0.005,0.001,0.001,130.0
1434,0.65,919.53,700.14,80.71,660.0,426.0,726.0,0.3,0.0018,0.06,0.004,0.001,0.065,144.0
1435,1.2,919.47,700.12,72.76,660.0,427.0,750.0,0.3,0.0027,0.07,0.006,0.001,0.06,151.0
1436,0.7,923.53,704.49,81.88,660.0,371.0,750.0,0.3,0.0022,0.05,0.007,0.001,0.056,149.0
1437,1.2,909.42,573.28,69.2,670.0,427.0,930.0,0.8,0.04,0.16,0.006,0.001,0.001,158.0
1438,0.7,918.98,703.0,81.88,660.0,367.0,780.0,0.3,0.0025,0.07,0.003,0.001,0.067,140.0
1439,0.7,905.22,695.6,81.88,670.0,426.0,886.0,0.3,0.0027,0.06,0.007,0.001,0.066,142.0
1440,0.75,920.88,699.06,80.63,660.0,365.0,750.0,0.3,0.0025,0.06,0.004,0.001,0.062,132.0
1441,0.75,922.91,698.21,80.63,660.0,367.0,780.0,0.3,0.0017,0.05,0.005,0.001,0.057,132.0
1442,0.75,922.99,698.41,80.63,660.0,366.0,749.0,0.3,0.0023,0.05,0.003,0.001,0.06,137.0
1443,0.65,907.51,567.15,77.4,670.0,433.0,879.0,0.8,0.04,0.18,0.007,0.001,0.001,152.0
1444,0.65,912.44,701.52,80.71,660.0,427.0,781.0,0.3,0.0024,0.05,0.004,0.001,0.061,133.0
1445,0.65,915.2,695.66,80.71,660.0,427.0,781.0,0.3,0.0026,0.05,0.004,0.001,0.061,139.0
1446,0.65,918.63,702.49,80.71,660.0,370.0,747.0,0.3,0.0026,0.05,0.004,0.001,0.061,130.0
1447,1.4,906.19,565.03,71.32,670.0,431.0,926.0,0.8,0.035,0.16,0.005,0.001,0.001,131.0
1448,1.4,905.05,568.88,71.32,670.0,431.0,926.0,0.8,0.035,0.16,0.005,0.001,0.001,135.0
1449,0.65,910.1,573.01,77.4,670.0,430.0,921.0,0.8,0.035,0.16,0.005,0.001,0.001,131.0
1450,0.7,921.27,703.19,81.88,660.0,365.0,750.0,0.3,0.0024,0.06,0.005,0.001,0.061,146.0
1451,0.7,910.54,697.98,81.88,670.0,425.0,900.0,0.3,0.0019,0.07,0.006,0.001,0.058,142.0
1452,0.6,926.1,698.09,82.17,660.0,426.0,750.0,0.3,0.0019,0.04,0.007,0.001,0.059,133.0
1453,0.6,921.13,701.62,82.17,670.0,425.0,900.0,0.3,0.0023,0.07,0.007,0.001,0.059,151.0
1454,0.7,923.02,699.31,81.88,660.0,439.0,731.0,0.3,0.0021,0.05,0.005,0.001,0.06,131.0
1455,0.6,924.87,701.59,82.17,660.0,425.0,750.0,0.3,0.0019,0.06,0.005,0.001,0.068,135.0
1456,0.6,920.26,696.79,82.17,660.0,425.0,750.0,0.3,0.0022,0.06,0.005,0.001,0.064,149.0
1457,0.7,905.24,693.7,81.88,660.0,427.0,748.0,0.3,0.0023,0.07,0.007,0.001,0.059,142.0
1458,0.7,911.4,700.62,81.88,670.0,427.0,902.0,0.3,0.0025,0.06,0.008,0.001,0.06,151.0
1459,0.9,919.42,699.71,79.44,660.0,430.0,776.0,0.3,0.002,0.06,0.008,0.001,0.065,141.0
1460,0.9,915.5,700.52,79.44,660.0,429.0,780.0,0.3,0.002,0.06,0.008,0.001,0.065,143.0
1461,0.9,918.82,701.54,79.44,660.0,429.0,780.0,0.3,0.002,0.06,0.008,0.001,0.065,132.0
1462,0.6,918.82,701.54,82.17,670.0,425.0,900.0,0.3,0.0025,0.06,0.008,0.001,0.06,140.0
1463,0.6,917.37,701.03,82.17,660.0,366.0,750.0,0.3,0.0023,0.07,0.007,0.001,0.059,131.0
1464,0.6,902.83,566.4,79.1,670.0,427.0,930.0,0.8,0.04,0.14,0.002,0.001,0.001,136.0
1465,0.7,888.03,569.71,72.0,670.0,429.0,926.0,0.8,0.045,0.18,0.008,0.001,0.001,134.0
1466,0.8,896.47,567.14,70.39,670.0,424.0,888.0,0.8,0.035,0.16,0.005,0.001,0.001,138.0
1467,0.8,918.74,701.04,79.38,660.0,366.0,750.0,0.3,0.0022,0.07,0.008,0.001,0.061,145.0
1468,0.8,918.81,699.17,79.38,660.0,427.0,748.0,0.3,0.0021,0.06,0.005,0.001,0.058,133.0
1469,0.7,920.56,699.37,81.88,660.0,425.0,750.0,0.3,0.0021,0.06,0.005,0.001,0.058,144.0
1470,0.7,919.98,701.87,81.88,660.0,426.0,750.0,0.3,0.0019,0.06,0.008,0.001,0.059,131.0
1471,0.8,913.39,568.85,72.37,670.0,427.0,927.0,0.8,0.037,0.13,0.004,0.001,0.001,156.0
1472,0.8,913.14,568.52,72.37,670.0,427.0,930.0,0.8,0.037,0.13,0.004,0.001,0.001,146.0
1473,0.8,913.97,699.08,79.38,660.0,427.0,781.0,0.3,0.0024,0.09,0.006,0.001,0.064,157.0
1474,0.8,916.37,703.35,79.38,660.0,372.0,750.0,0.3,0.0019,0.06,0.008,0.001,0.059,135.0
1475,0.8,915.94,700.41,79.38,660.0,427.0,748.0,0.3,0.0019,0.07,0.006,0.001,0.058,142.0
1476,0.8,919.83,703.08,79.38,660.0,431.0,741.0,0.3,0.0019,0.05,0.007,0.001,0.059,144.0
1477,0.8,914.78,700.68,79.38,660.0,426.0,744.0,0.3,0.0019,0.06,0.008,0.001,0.059,141.0
1478,0.8,917.99,698.85,79.38,660.0,427.0,781.0,0.3,0.0019,0.05,0.005,0.001,0.059,141.0
1479,0.7,914.28,702.1,81.88,660.0,367.0,750.0,0.3,0.0022,0.06,0.005,0.001,0.058,147.0
1480,0.7,915.24,700.57,81.88,660.0,428.0,750.0,0.3,0.0021,0.06,0.003,0.001,0.065,132.0
1481,0.6,904.95,570.04,77.61,670.0,435.0,899.0,0.8,0.035,0.17,0.007,0.001,0.001,134.0
1482,0.9,905.97,567.51,69.0,670.0,430.0,921.0,0.8,0.035,0.17,0.007,0.001,0.001,150.0
1483,0.8,908.55,566.25,72.37,670.0,426.0,898.0,0.8,0.035,0.17,0.007,0.001,0.001,134.0
1484,0.6,904.95,567.62,77.61,670.0,426.0,900.0,0.8,0.03,0.17,0.007,0.001,0.001,150.0
1485,0.9,895.73,569.23,69.0,670.0,427.0,900.0,0.8,0.03,0.17,0.007,0.001,0.001,136.0
1486,1.0,899.69,564.84,74.23,670.0,426.0,900.0,0.8,0.045,0.14,0.007,0.001,0.001,133.0
1487,1.0,901.82,566.03,74.23,670.0,426.0,900.0,0.8,0.045,0.14,0.007,0.001,0.001,131.0
1488,1.2,901.82,566.03,69.2,670.0,429.0,926.0,0.8,0.043,0.16,0.008,0.001,0.001,138.0
1489,0.9,898.67,569.77,69.0,670.0,427.0,900.0,0.8,0.038,0.19,0.006,0.001,0.001,140.0
1490,0.6,923.3,701.31,82.17,660.0,431.0,749.0,0.3,0.002,0.0599,0.006,0.001,0.0579,142.0
1491,0.6,915.5,699.93,82.17,660.0,425.0,780.0,0.3,0.002,0.0599,0.006,0.001,0.0579,157.0
1492,0.6,917.27,702.24,82.17,660.0,429.0,780.0,0.3,0.0023,0.07,0.007,0.001,0.059,132.0
1493,0.6,922.32,703.47,82.17,660.0,432.0,770.0,0.3,0.0025,0.07,0.008,0.001,0.065,150.0
1494,0.6,916.54,702.43,82.17,660.0,430.0,776.0,0.3,0.0023,0.0599,0.007,0.001,0.059,150.0
1495,0.6,921.0,701.26,82.17,660.0,430.0,776.0,0.3,0.0025,0.06,0.008,0.001,0.06,139.0
1496,0.9,919.1,702.07,76.88,660.0,429.0,780.0,0.3,0.0032,0.07,0.007,0.001,0.06,141.0
1497,0.9,921.79,702.19,76.88,660.0,427.0,750.0,0.3,0.0032,0.07,0.007,0.001,0.06,138.0
1498,0.65,913.32,699.57,80.71,660.0,428.0,750.0,0.3,0.0023,0.07,0.008,0.001,0.062,153.0
1499,1.2,921.58,704.77,72.76,660.0,429.0,780.0,0.3,0.0027,0.08,0.006,0.001,0.06,140.0
1500,1.2,917.55,703.66,72.76,660.0,426.0,750.0,0.3,0.0027,0.08,0.006,0.001,0.06,142.0
1501,1.2,920.63,706.67,72.76,660.0,427.0,750.0,0.3,0.0027,0.08,0.006,0.001,0.06,138.0
1502,0.7,909.94,701.19,81.88,660.0,425.0,750.0,0.3,0.0023,0.07,0.006,0.001,0.064,144.0
1503,1.2,917.25,567.31,67.58,670.0,428.0,900.0,0.8,0.042,0.16,0.006,0.001,0.001,138.0
1504,1.4,909.69,568.36,71.32,670.0,424.0,930.0,0.8,0.043,0.16,0.008,0.001,0.001,132.0
1505,1.4,910.07,565.47,71.32,670.0,427.0,833.0,0.8,0.043,0.16,0.008,0.001,0.001,136.0
1506,0.65,920.62,702.13,80.71,670.0,424.0,897.0,0.4,0.0019,0.05,0.007,0.001,0.059,141.0
1507,1.8,904.03,558.93,68.33,670.0,427.0,840.0,0.8,0.035,0.17,0.005,0.001,0.001,139.0
1508,0.9,904.17,571.5,69.0,670.0,430.0,921.0,0.8,0.038,0.19,0.006,0.001,0.001,130.0
1509,0.7,916.95,702.66,81.88,660.0,432.0,770.0,0.3,0.0019,0.05,0.005,0.001,0.059,146.0
1510,0.7,911.38,698.36,81.88,660.0,427.0,750.0,0.3,0.0019,0.05,0.005,0.001,0.059,141.0
1511,0.7,914.32,702.3,81.88,660.0,426.0,773.0,0.3,0.0024,0.07,0.006,0.001,0.063,141.0
1512,0.7,913.36,702.04,81.88,660.0,426.0,750.0,0.3,0.0033,0.06,0.004,0.001,0.062,143.0
1513,0.7,921.03,705.29,81.88,660.0,425.0,750.0,0.3,0.0021,0.06,0.005,0.001,0.058,148.0
1514,0.7,913.05,698.87,81.88,670.0,430.0,943.0,0.3,0.0019,0.07,0.006,0.001,0.058,130.0
1515,0.7,913.2,701.19,81.88,660.0,425.0,750.0,0.3,0.0027,0.06,0.008,0.001,0.059,137.0
1516,0.7,910.25,704.17,81.88,670.0,427.0,897.0,0.3,0.0025,0.06,0.007,0.001,0.059,138.0
1517,0.7,913.85,701.03,81.88,660.0,425.0,780.0,0.3,0.0023,0.07,0.007,0.001,0.061,130.0
1518,0.7,912.85,701.78,81.88,660.0,425.0,750.0,0.3,0.0025,0.06,0.007,0.001,0.059,155.0
1519,0.9,921.73,704.91,76.88,660.0,427.0,750.0,0.3,0.0032,0.07,0.007,0.001,0.06,147.0
1520,0.7,907.17,701.53,81.88,670.0,429.0,898.0,0.3,0.0024,0.07,0.0089,0.001,0.06,138.0
1521,0.7,920.85,704.21,81.88,660.0,425.0,719.0,0.3,0.0018,0.06,0.01,0.001,0.059,135.0
1522,0.8,914.23,701.57,79.38,660.0,428.0,750.0,0.3,0.0022,0.06,0.005,0.001,0.058,143.0
1523,0.7,916.61,701.72,81.88,660.0,431.0,749.0,0.3,0.0031,0.07,0.007,0.001,0.058,141.0
1524,0.7,906.84,702.45,81.88,660.0,429.0,780.0,0.3,0.0017,0.06,0.006,0.001,0.063,146.0
1525,0.7,918.78,705.43,81.88,660.0,427.0,750.0,0.3,0.0029,0.06,0.008,0.001,0.06,146.0
1526,0.7,918.95,701.9,81.88,660.0,425.0,750.0,0.3,0.0022,0.06,0.005,0.001,0.058,131.0
1527,0.6,911.61,702.52,82.17,660.0,425.0,784.0,0.3,0.0023,0.07,0.007,0.001,0.062,153.0
1528,0.6,918.13,700.59,82.17,660.0,427.0,750.0,0.3,0.002,0.0599,0.006,0.001,0.0579,140.0
1529,1.8,911.7,563.93,68.33,670.0,424.0,888.0,0.8,0.045,0.14,0.007,0.001,0.001,137.0
1530,1.8,906.83,561.12,68.33,670.0,427.0,840.0,0.8,0.035,0.17,0.005,0.001,0.001,133.0
1531,0.6,914.47,699.94,82.17,660.0,427.0,750.0,0.3,0.0022,0.06,0.008,0.001,0.062,131.0
1532,0.7,914.09,703.08,81.88,670.0,426.0,900.0,0.3,0.0023,0.06,0.006,0.001,0.055,138.0
1533,0.7,916.39,701.92,81.88,670.0,427.0,910.0,0.3,0.0023,0.06,0.008,0.001,0.056,148.0
1534,0.7,914.88,702.49,81.88,670.0,429.0,928.0,0.3,0.0023,0.06,0.008,0.001,0.056,130.0
1535,0.7,921.22,701.32,81.88,660.0,429.0,780.0,0.3,0.0027,0.06,0.008,0.001,0.06,131.0
1536,0.7,912.14,700.31,81.88,670.0,429.0,928.0,0.3,0.0027,0.06,0.008,0.001,0.06,139.0
1537,0.7,911.78,698.98,81.88,660.0,425.0,750.0,0.3,0.0024,0.07,0.0089,0.001,0.06,138.0
1538,0.7,913.34,697.01,81.88,660.0,425.0,750.0,0.3,0.0023,0.06,0.0089,0.001,0.06,139.0
1539,0.7,912.06,700.76,81.88,660.0,427.0,750.0,0.3,0.0024,0.07,0.0089,0.001,0.06,132.0
1540,0.7,915.81,702.17,81.88,660.0,426.0,750.0,0.3,0.0023,0.06,0.0089,0.001,0.06,144.0
1541,0.7,912.31,703.1,81.88,660.0,426.0,688.0,0.3,0.0018,0.06,0.006,0.001,0.058,133.0
1542,0.7,916.19,703.25,81.88,660.0,425.0,779.0,0.3,0.0023,0.06,0.0089,0.001,0.06,138.0
1543,0.6,910.51,703.01,82.17,660.0,428.0,750.0,0.3,0.0021,0.07,0.007,0.001,0.054,138.0
1544,0.7,915.69,703.84,81.88,660.0,426.0,918.0,0.3,0.0024,0.07,0.008,0.001,0.061,135.0
1545,0.7,915.75,701.42,81.88,660.0,372.0,775.0,0.5,0.0027,0.06,0.008,0.001,0.058,136.0
1546,0.7,918.61,701.51,81.88,660.0,365.0,749.0,0.3,0.002,0.05,0.007,0.001,0.059,141.0
1547,0.7,918.34,702.38,81.88,670.0,427.0,875.0,0.3,0.002,0.05,0.007,0.001,0.059,148.0
1548,0.7,910.83,701.85,81.88,670.0,429.0,900.0,0.3,0.0024,0.06,0.006,0.001,0.06,131.0
1549,1.4,902.33,569.11,71.32,670.0,424.0,930.0,0.8,0.035,0.17,0.005,0.001,0.001,133.0
1550,0.7,912.24,700.14,81.88,670.0,426.0,831.0,0.3,0.0024,0.06,0.007,0.001,0.061,146.0
1551,0.7,914.0,701.29,81.88,670.0,425.0,858.0,0.3,0.0025,0.06,0.005,0.001,0.064,152.0
1552,0.8,914.56,700.18,79.38,660.0,425.0,750.0,0.3,0.0024,0.07,0.0089,0.001,0.06,141.0
1553,0.65,913.05,701.04,80.71,660.0,425.0,750.0,0.3,0.0019,0.05,0.007,0.001,0.059,142.0
1554,0.8,909.19,701.0,79.38,660.0,427.0,750.0,0.3,0.0022,0.06,0.005,0.001,0.058,139.0
1555,0.8,916.26,699.36,79.38,660.0,425.0,750.0,0.3,0.0016,0.06,0.0089,0.001,0.06,143.0
1556,0.8,920.08,699.64,79.38,660.0,425.0,750.0,0.3,0.0016,0.06,0.0089,0.001,0.06,134.0
1557,0.8,920.08,699.64,79.38,660.0,427.0,750.0,0.3,0.0023,0.07,0.007,0.001,0.061,138.0
1558,0.8,901.05,697.46,79.38,660.0,425.0,750.0,0.3,0.0031,0.07,0.007,0.001,0.058,135.0
1559,0.8,913.96,702.32,79.38,660.0,425.0,741.0,0.3,0.0031,0.07,0.007,0.001,0.058,150.0
1560,0.8,903.57,696.64,79.38,660.0,427.0,750.0,0.3,0.0029,0.06,0.008,0.001,0.06,133.0
1561,0.7,911.89,699.44,81.88,660.0,427.0,750.0,0.3,0.0027,0.06,0.008,0.001,0.058,147.0
1562,0.6,917.26,700.61,82.17,660.0,425.0,786.0,0.3,0.0022,0.05,0.006,0.001,0.061,144.0
1563,0.7,913.06,697.74,81.88,660.0,429.0,750.0,0.3,0.0023,0.07,0.006,0.001,0.064,141.0
1564,0.7,916.86,703.73,81.88,670.0,424.0,900.0,0.3,0.0022,0.06,0.006,0.001,0.057,132.0
1565,0.7,913.82,698.2,81.88,660.0,425.0,750.0,0.3,0.0021,0.06,0.006,0.001,0.066,139.0
1566,0.7,919.28,702.61,81.88,660.0,427.0,786.0,0.3,0.0027,0.05,0.0089,0.001,0.056,133.0
1567,0.6,916.78,699.54,82.17,660.0,425.0,750.0,0.3,0.0021,0.06,0.008,0.001,0.06,133.0
1568,1.2,912.07,702.68,72.76,660.0,426.0,750.0,0.3,0.0022,0.05,0.008,0.001,0.058,135.0
1569,0.65,916.08,700.29,80.71,660.0,427.0,749.0,0.3,0.0024,0.06,0.007,0.001,0.055,142.0
1570,0.65,911.43,701.28,80.71,670.0,426.0,900.0,0.3,0.0022,0.06,0.006,0.001,0.057,140.0
1571,0.7,911.07,700.6,81.88,670.0,426.0,869.0,0.3,0.003,0.0599,0.007,0.001,0.0529,139.0
1572,0.7,920.37,703.38,81.88,670.0,424.0,910.0,0.3,0.003,0.0599,0.007,0.001,0.0529,147.0
1573,0.7,916.07,698.81,81.88,670.0,425.0,858.0,0.3,0.002,0.06,0.007,0.001,0.064,134.0
1574,0.7,913.34,700.17,81.88,670.0,425.0,859.0,0.3,0.003,0.0599,0.007,0.001,0.0529,142.0
1575,0.65,919.28,699.78,80.71,670.0,424.0,932.0,0.3,0.0022,0.07,0.007,0.001,0.058,137.0
1576,0.8,896.18,565.47,72.37,670.0,426.0,900.0,0.8,0.045,0.18,0.006,0.001,0.001,142.0
1577,0.6,899.83,566.9,77.61,670.0,424.0,900.0,0.8,0.035,0.1899,0.014,0.001,0.001,134.0
1578,0.7,898.45,567.05,72.0,670.0,424.0,900.0,0.8,0.04,0.18,0.007,0.001,0.001,145.0
1579,0.8,907.67,569.19,72.37,670.0,428.0,900.0,0.8,0.035,0.1899,0.014,0.001,0.001,130.0
1580,0.7,921.22,696.06,81.88,660.0,424.0,750.0,0.3,0.0023,0.05,0.006,0.001,0.0829,140.0
1581,0.6,909.18,569.0,77.61,670.0,425.0,930.0,0.8,0.045,0.15,0.0049,0.001,0.001,134.0
1582,0.6,905.61,568.95,77.61,670.0,428.0,900.0,0.8,0.042,0.16,0.006,0.001,0.001,149.0
1583,1.2,915.37,567.93,67.58,670.0,428.0,900.0,0.8,0.035,0.16,0.003,0.001,0.001,132.0
1584,1.2,907.48,565.82,69.2,670.0,425.0,930.0,0.8,0.04,0.16,0.006,0.001,0.001,139.0
1585,1.2,905.35,577.39,67.58,670.0,428.0,910.0,0.8,0.035,0.16,0.006,0.001,0.001,134.0
1586,1.2,912.7,569.33,69.2,670.0,427.0,924.0,0.8,0.04,0.16,0.006,0.001,0.001,137.0
1587,1.2,912.7,569.33,69.2,670.0,427.0,924.0,0.8,0.04,0.16,0.006,0.001,0.001,159.0
1588,1.2,905.12,567.72,69.2,670.0,427.0,924.0,0.8,0.04,0.16,0.006,0.001,0.001,147.0
1589,0.6,895.73,566.57,79.1,670.0,427.0,934.0,0.8,0.045,0.19,0.015,0.001,0.001,159.0
1590,0.6,890.75,567.85,79.1,670.0,427.0,930.0,0.8,0.045,0.19,0.015,0.001,0.001,131.0
1591,0.6,895.89,566.37,79.1,670.0,425.0,930.0,0.8,0.045,0.19,0.015,0.001,0.001,131.0
1592,0.6,884.46,567.61,79.1,670.0,425.0,920.0,0.8,0.045,0.19,0.015,0.001,0.001,135.0
1593,0.8,904.34,568.62,72.37,670.0,427.0,934.0,0.8,0.04,0.15,0.005,0.001,0.001,136.0
1594,0.9,904.98,564.79,69.0,670.0,425.0,930.0,0.8,0.04,0.15,0.005,0.001,0.001,144.0
1595,0.7,917.56,700.71,81.88,660.0,426.0,750.0,0.3,0.0021,0.0599,0.004,0.001,0.061,145.0
1596,0.9,899.4,570.64,69.0,670.0,428.0,969.0,0.8,0.0399,0.18,0.006,0.001,0.001,134.0
1597,0.7,888.6,570.34,72.0,670.0,426.0,900.0,0.8,0.04,0.15,0.005,0.001,0.001,140.0
1598,0.7,896.32,568.98,72.0,670.0,425.0,929.0,0.8,0.0399,0.18,0.006,0.001,0.001,141.0
1599,0.7,921.01,704.0,81.88,660.0,427.0,750.0,0.3,0.0023,0.06,0.005,0.001,0.059,149.0
1600,0.7,919.85,701.33,81.88,660.0,429.0,750.0,0.3,0.0024,0.06,0.007,0.001,0.055,140.0
1601,0.65,921.05,700.71,80.71,660.0,427.0,743.0,0.3,0.0018,0.05,0.005,0.001,0.055,140.0
1602,0.7,921.07,699.71,81.88,660.0,425.0,786.0,0.3,0.0019,0.06,0.005,0.001,0.06,148.0
1603,0.6,913.34,701.25,82.17,660.0,428.0,750.0,0.3,0.0023,0.06,0.006,0.001,0.055,148.0
1604,0.7,892.41,579.96,72.0,670.0,426.0,900.0,0.8,0.0399,0.1599,0.0149,0.001,0.001,138.0
1605,0.7,891.3,566.74,72.0,670.0,425.0,907.0,0.8,0.0399,0.1599,0.0149,0.001,0.001,147.0
1606,0.7,891.3,566.74,72.0,670.0,425.0,907.0,0.8,0.0399,0.1599,0.0149,0.001,0.001,145.0
1607,0.7,899.82,567.44,72.0,670.0,424.0,931.0,0.8,0.0399,0.1599,0.0149,0.001,0.001,141.0
1608,0.6,911.23,699.68,82.17,660.0,426.0,750.0,0.3,0.0023,0.06,0.006,0.001,0.055,134.0
1609,0.7,910.24,698.69,79.29,670.0,427.0,930.0,0.3,0.0026,0.05,0.006,0.001,0.061,142.0
1610,0.7,896.82,572.09,72.0,670.0,426.0,900.0,0.8,0.04,0.15,0.005,0.001,0.001,145.0
1611,0.6,892.55,568.26,79.1,670.0,424.0,870.0,0.8,0.04,0.15,0.005,0.001,0.001,132.0
1612,0.65,903.89,566.38,77.4,670.0,426.0,803.0,0.8,0.04,0.15,0.004,0.001,0.001,134.0
1613,1.8,906.8,564.56,68.33,670.0,424.0,876.0,0.8,0.045,0.15,0.004,0.001,0.001,140.0
1614,1.8,906.8,564.56,68.33,670.0,424.0,876.0,0.8,0.045,0.15,0.004,0.001,0.001,144.0
1615,1.4,897.5,564.59,70.13,670.0,425.0,929.0,0.8,0.045,0.15,0.004,0.001,0.001,144.0
1616,1.4,897.5,564.59,70.13,670.0,425.0,929.0,0.8,0.045,0.15,0.004,0.001,0.001,132.0
1617,1.4,894.83,563.26,70.13,670.0,424.0,866.0,0.8,0.045,0.15,0.004,0.001,0.001,133.0
1618,1.4,894.83,563.26,70.13,670.0,424.0,866.0,0.8,0.045,0.15,0.004,0.001,0.001,148.0
1619,0.65,878.57,575.05,76.0,590.0,256.0,396.0,1.0,0.06,0.3,0.002,0.001,0.001,156.0
1620,0.9,878.44,574.6,69.13,590.0,296.0,338.0,1.2,0.05,0.29,0.002,0.001,0.001,135.0
1621,0.9,879.45,571.72,69.13,590.0,247.0,420.0,1.2,0.06,0.31,0.002,0.001,0.001,132.0
1622,1.6,881.29,575.17,59.05,590.0,247.0,420.0,1.4,0.06,0.32,0.007,0.001,0.001,141.0
1623,1.2,873.92,578.26,65.83,590.0,338.0,304.0,1.2,0.04,0.27,0.003,0.001,0.001,140.0
1624,1.6,878.76,571.81,59.05,590.0,280.0,385.0,1.4,0.05,0.29,0.002,0.001,0.001,149.0
1625,0.65,901.87,567.93,77.4,670.0,426.0,930.0,0.8,0.04,0.15,0.004,0.001,0.001,146.0
1626,0.65,908.01,567.21,77.4,670.0,428.0,900.0,0.8,0.04,0.15,0.004,0.001,0.001,154.0
1627,0.65,909.4,568.12,77.4,670.0,428.0,930.0,0.8,0.04,0.15,0.004,0.001,0.001,146.0
1628,0.6,906.4,566.64,77.61,670.0,426.0,869.0,0.8,0.04,0.15,0.004,0.001,0.001,137.0
1629,0.6,905.95,702.6,82.17,660.0,425.0,780.0,0.3,0.0021,0.06,0.004,0.001,0.056,159.0
1630,0.65,934.39,706.73,80.71,690.0,432.0,725.0,0.3,0.0022,0.05,0.005,0.001,0.059,137.0
1631,0.7,915.32,703.29,81.88,670.0,429.0,885.0,0.3,0.0035,0.05,0.007,0.001,0.06,146.0
1632,0.7,914.58,700.55,81.88,670.0,428.0,863.0,0.3,0.0019,0.05,0.002,0.001,0.052,143.0
1633,0.65,907.62,700.86,80.71,690.0,426.0,744.0,0.3,0.0024,0.05,0.003,0.001,0.057,152.0
1634,0.7,914.64,701.87,81.88,670.0,429.0,885.0,0.3,0.0024,0.0599,0.002,0.001,0.0599,140.0
1635,0.8,894.99,566.2,70.39,670.0,424.0,805.0,0.8,0.045,0.16,0.004,0.001,0.001,144.0
1636,1.6,928.31,701.85,54.06,690.0,304.0,1020.0,0.5,0.0034,0.41,0.006,0.001,0.039,138.0
1637,0.9,910.34,702.7,69.83,690.0,307.0,990.0,0.5,0.0035,0.47,0.005,0.001,0.041,150.0
1638,0.6,902.42,701.02,79.9,690.0,303.0,978.0,0.5,0.0022,0.44,0.004,0.001,0.043,146.0
1639,1.4,914.15,704.3,59.8,690.0,304.0,990.0,0.5,0.0022,0.44,0.004,0.001,0.043,134.0
1640,0.8,915.95,700.96,73.2,690.0,305.0,993.0,0.5,0.0022,0.44,0.004,0.001,0.043,151.0
1641,1.4,925.21,701.6,59.8,690.0,310.0,972.0,0.5,0.0027,0.41,0.007,0.001,0.04,135.0
1642,1.4,914.39,697.34,59.8,690.0,310.0,972.0,0.5,0.0034,0.5,0.006,0.001,0.05,136.0
1643,0.8,920.61,699.08,73.2,690.0,307.0,990.0,0.5,0.0034,0.5,0.006,0.001,0.05,148.0
1644,0.6,898.48,700.64,79.9,690.0,308.0,985.0,0.5,0.0027,0.45,0.005,0.001,0.045,146.0
1645,0.6,911.26,702.51,79.9,690.0,308.0,985.0,0.5,0.0032,0.4,0.013,0.001,0.039,135.0
1646,0.8,919.5,700.1,77.03,690.0,308.0,958.0,0.5,0.0022,0.44,0.004,0.001,0.043,144.0
1647,0.8,914.39,700.87,77.03,690.0,307.0,990.0,0.5,0.0033,0.44,0.006,0.001,0.043,142.0
1648,1.4,915.05,700.67,59.8,690.0,304.0,990.0,0.5,0.003,0.43,0.004,0.001,0.043,155.0
1649,0.9,916.47,699.31,69.83,690.0,307.0,967.0,0.5,0.0027,0.45,0.005,0.001,0.045,143.0
1650,0.65,915.86,706.93,80.71,670.0,424.0,932.0,0.3,0.0023,0.07,0.007,0.001,0.059,144.0
1651,0.65,907.88,697.05,80.71,670.0,434.0,903.0,0.3,0.0023,0.07,0.005,0.001,0.061,149.0
1652,0.65,913.75,700.13,80.71,670.0,434.0,903.0,0.3,0.0023,0.07,0.005,0.001,0.061,139.0
1653,0.7,910.09,703.84,81.88,660.0,425.0,750.0,0.3,0.0022,0.08,0.007,0.001,0.065,147.0
1654,0.7,912.51,701.21,81.88,660.0,427.0,750.0,0.3,0.0022,0.06,0.007,0.001,0.064,143.0
1655,0.7,916.58,702.79,81.88,660.0,425.0,750.0,0.3,0.0022,0.06,0.007,0.001,0.064,146.0
1656,0.65,918.26,700.72,78.23,690.0,305.0,1024.0,0.5,0.0033,0.5,0.01,0.001,0.043,145.0
1657,1.4,917.9,700.18,59.8,690.0,310.0,1019.0,0.5,0.0029,0.38,0.004,0.001,0.042,136.0
1658,1.4,909.96,704.88,59.8,690.0,308.0,990.0,0.5,0.0029,0.38,0.004,0.001,0.042,139.0
1659,1.4,877.19,578.68,64.2,590.0,318.0,318.0,1.2,0.05,0.32,0.004,0.001,0.001,139.0
1660,2.0,927.28,700.93,55.33,690.0,308.0,990.0,0.5,0.0032,0.4,0.006,0.001,0.042,142.0
1661,0.65,912.92,701.25,78.23,690.0,324.0,975.0,0.5,0.0032,0.4,0.006,0.001,0.042,136.0
1662,0.65,918.18,700.6,78.23,690.0,324.0,975.0,0.5,0.0032,0.4,0.006,0.001,0.042,140.0
1663,0.6,901.45,701.25,79.9,690.0,309.0,1019.0,0.5,0.0027,0.4,0.004,0.001,0.0439,149.0
1664,0.8,913.6,701.17,77.03,690.0,306.0,1020.0,0.5,0.0026,0.45,0.006,0.001,0.043,138.0
1665,0.6,910.65,702.02,79.9,690.0,309.0,1019.0,0.5,0.0027,0.4,0.004,0.001,0.0439,140.0
1666,1.0,911.42,563.71,74.23,670.0,425.0,917.0,0.8,0.04,0.17,0.01,0.001,0.001,136.0
1667,1.0,911.42,563.71,74.23,670.0,425.0,917.0,0.8,0.04,0.17,0.01,0.001,0.001,144.0
1668,1.2,910.36,569.38,69.2,670.0,425.0,917.0,0.8,0.04,0.16,0.005,0.001,0.001,149.0
1669,1.2,910.36,569.38,69.2,670.0,425.0,917.0,0.8,0.04,0.16,0.005,0.001,0.001,158.0
1670,1.4,890.06,579.2,59.09,590.0,282.0,368.0,1.2,0.06,0.3,0.003,0.001,0.001,144.0
1671,2.0,877.01,577.41,54.6,590.0,247.0,393.0,1.4,0.06,0.3,0.003,0.001,0.001,154.0
1672,0.9,885.92,576.43,69.13,590.0,247.0,405.0,1.2,0.06,0.3,0.003,0.001,0.001,147.0
1673,0.6,912.07,575.56,79.1,670.0,428.0,936.0,0.8,0.042,0.16,0.003,0.001,0.001,151.0
1674,0.7,886.58,566.8,72.0,670.0,426.0,869.0,0.8,0.042,0.16,0.003,0.001,0.001,131.0
1675,0.7,890.93,567.48,72.0,670.0,428.0,930.0,0.8,0.04,0.15,0.004,0.001,0.001,146.0
1676,1.2,880.3,572.97,65.83,590.0,253.0,394.0,1.2,0.06,0.29,0.004,0.001,0.001,135.0
1677,0.65,918.65,702.62,78.23,690.0,324.0,975.0,0.5,0.003,0.4,0.004,0.001,0.045,150.0
1678,2.0,920.45,701.75,55.33,690.0,304.0,1022.0,0.5,0.0025,0.41,0.005,0.001,0.042,148.0
1679,0.65,881.66,572.33,73.12,590.0,257.0,407.0,1.0,0.045,0.26,0.004,0.001,0.001,145.0
1680,0.6,875.29,573.44,75.16,570.0,336.0,284.0,1.0,0.05,0.23,0.003,0.001,0.001,142.0
1681,0.65,875.62,579.31,73.12,590.0,250.0,473.0,1.0,0.04,0.25,0.003,0.001,0.001,135.0
1682,0.6,875.91,576.96,75.16,590.0,250.0,473.0,1.0,0.05,0.22,0.004,0.001,0.001,145.0
1683,0.7,880.57,573.4,74.21,590.0,271.0,372.0,1.0,0.06,0.25,0.002,0.001,0.001,147.0
1684,0.65,876.99,572.58,73.12,590.0,271.0,372.0,1.0,0.04,0.25,0.003,0.001,0.001,141.0
1685,0.65,874.61,577.7,73.12,560.0,187.0,405.0,1.0,0.04,0.25,0.003,0.001,0.001,133.0
1686,0.7,920.78,701.22,81.88,660.0,427.0,808.0,0.3,0.0023,0.07,0.005,0.001,0.061,134.0
1687,0.9,909.25,567.92,69.0,670.0,429.0,930.0,0.8,0.05,0.14,0.003,0.001,0.001,131.0
1688,0.6,898.99,563.61,77.61,670.0,428.0,930.0,0.8,0.03,0.18,0.003,0.001,0.001,139.0
1689,0.6,885.58,566.8,77.61,670.0,428.0,930.0,0.8,0.03,0.18,0.003,0.001,0.001,152.0
1690,0.7,910.81,704.72,81.88,660.0,426.0,780.0,0.3,0.0022,0.06,0.007,0.001,0.064,145.0
1691,0.7,914.17,700.34,79.29,670.0,429.0,962.0,0.3,0.0024,0.08,0.005,0.001,0.068,143.0
1692,0.6,899.48,565.72,79.1,670.0,425.0,902.0,0.8,0.035,0.19,0.004,0.001,0.001,139.0
1693,0.7,919.28,702.02,81.88,670.0,425.0,902.0,0.3,0.0027,0.07,0.0089,0.001,0.059,131.0
1694,0.6,918.77,699.11,82.17,670.0,425.0,875.0,0.3,0.0029,0.06,0.005,0.001,0.059,150.0
1695,0.8,914.63,701.71,79.38,660.0,427.0,787.0,0.3,0.0029,0.06,0.005,0.001,0.059,134.0
1696,0.7,906.78,698.83,76.53,690.0,307.0,1020.0,0.5,0.0025,0.41,0.005,0.001,0.042,143.0
1697,2.0,876.77,577.75,54.6,570.0,248.0,418.0,1.4,0.045,0.29,0.004,0.001,0.001,135.0
1698,2.0,880.72,580.83,54.6,590.0,280.0,388.0,1.4,0.045,0.29,0.004,0.001,0.001,140.0
1699,0.6,883.31,572.49,77.82,590.0,257.0,407.0,0.8,0.045,0.29,0.004,0.001,0.001,147.0
1700,0.6,876.59,574.35,77.82,590.0,260.0,407.0,0.7,0.05,0.28,0.0089,0.001,0.001,140.0
1701,0.6,881.82,573.26,77.82,590.0,289.0,374.0,1.0,0.05,0.28,0.0089,0.001,0.001,135.0
1702,1.4,877.19,570.76,62.32,590.0,243.0,405.0,1.2,0.05,0.28,0.0089,0.001,0.001,132.0
1703,1.4,876.8,573.15,62.32,590.0,257.0,407.0,1.2,0.045,0.29,0.004,0.001,0.001,133.0
1704,0.8,892.15,566.72,72.37,670.0,427.0,908.0,0.8,0.04,0.18,0.005,0.001,0.001,135.0
1705,1.6,882.94,573.24,59.05,590.0,243.0,405.0,1.4,0.045,0.23,0.008,0.001,0.001,140.0
1706,1.6,880.47,574.1,59.05,590.0,253.0,411.0,1.4,0.045,0.23,0.008,0.001,0.001,130.0
1707,1.6,876.31,574.34,59.05,570.0,255.0,380.0,1.4,0.045,0.23,0.008,0.001,0.001,138.0
1708,1.6,877.65,571.09,59.05,570.0,255.0,380.0,1.4,0.045,0.23,0.008,0.001,0.001,156.0
1709,0.7,869.54,570.35,75.93,590.0,247.0,419.0,0.7,0.06,0.3,0.004,0.001,0.001,149.0
1710,0.7,871.61,577.42,75.93,590.0,273.0,393.0,1.0,0.05,0.27,0.0049,0.001,0.001,150.0
1711,0.7,873.37,573.32,75.93,590.0,246.0,414.0,1.0,0.05,0.27,0.0049,0.001,0.001,146.0
1712,0.7,874.63,577.6,75.93,590.0,273.0,393.0,1.0,0.04,0.26,0.002,0.001,0.001,138.0
1713,0.7,878.48,566.9,75.93,590.0,253.0,413.0,1.0,0.04,0.26,0.002,0.001,0.001,130.0
1714,0.9,877.06,569.57,69.13,590.0,277.0,384.0,1.2,0.06,0.33,0.002,0.001,0.001,132.0
1715,0.9,872.08,572.77,69.13,590.0,248.0,420.0,1.2,0.04,0.26,0.002,0.001,0.001,140.0
1716,1.0,874.31,573.87,65.77,590.0,248.0,420.0,1.2,0.06,0.3,0.006,0.001,0.001,136.0
1717,1.0,870.06,570.6,65.77,590.0,307.0,359.0,1.2,0.06,0.3,0.006,0.001,0.001,141.0
1718,1.0,873.43,574.16,65.77,590.0,256.0,410.0,1.2,0.05,0.26,0.005,0.001,0.001,138.0
1719,1.0,877.75,578.25,65.77,590.0,250.0,415.0,1.2,0.05,0.26,0.005,0.001,0.001,147.0
1720,1.0,873.5,574.35,65.77,590.0,271.0,395.0,1.2,0.05,0.26,0.005,0.001,0.001,144.0
1721,1.2,877.51,571.7,65.83,590.0,272.0,406.0,1.2,0.05,0.3,0.014,0.001,0.001,140.0
1722,1.2,874.03,572.01,65.83,590.0,254.0,398.0,1.2,0.05,0.3,0.014,0.001,0.001,151.0
1723,1.2,878.04,570.94,65.83,590.0,264.0,391.0,1.2,0.05,0.3,0.014,0.001,0.001,132.0
1724,0.9,871.96,574.8,73.54,590.0,250.0,416.0,1.2,0.05,0.3,0.014,0.001,0.001,142.0
1725,0.8,870.6,574.07,74.22,590.0,316.0,325.0,0.9,0.05,0.27,0.0089,0.001,0.001,141.0
1726,0.8,874.37,574.1,74.22,590.0,316.0,325.0,0.9,0.05,0.27,0.0089,0.001,0.001,148.0
1727,0.7,896.61,567.6,72.0,670.0,426.0,931.0,0.8,0.035,0.15,0.003,0.001,0.001,141.0
1728,0.7,891.09,567.62,72.0,670.0,427.0,930.0,0.8,0.035,0.15,0.003,0.001,0.001,143.0
1729,0.7,910.71,698.2,81.88,660.0,427.0,794.0,0.3,0.0027,0.07,0.005,0.001,0.055,139.0
1730,0.7,926.46,698.25,81.88,670.0,427.0,885.0,0.3,0.0022,0.08,0.007,0.001,0.065,131.0
1731,0.7,923.44,696.98,81.88,670.0,427.0,885.0,0.3,0.0022,0.06,0.007,0.001,0.064,143.0
1732,0.8,879.1,567.03,70.39,670.0,432.0,901.0,0.8,0.04,0.18,0.0179,0.001,0.001,139.0
1733,0.8,882.96,567.84,70.39,670.0,429.0,911.0,0.8,0.04,0.18,0.0179,0.001,0.001,139.0
1734,0.8,896.09,565.43,70.39,670.0,428.0,934.0,0.8,0.04,0.18,0.0179,0.001,0.001,139.0
1735,0.7,914.54,699.83,81.88,660.0,427.0,787.0,0.3,0.0018,0.07,0.007,0.001,0.058,148.0
1736,1.4,889.43,577.88,64.2,590.0,246.0,419.0,1.2,0.045,0.29,0.004,0.001,0.001,148.0
1737,1.6,882.99,576.34,61.0,590.0,276.0,389.0,1.4,0.04,0.24,0.006,0.001,0.001,139.0
1738,0.7,910.4,701.98,81.88,670.0,429.0,900.0,0.3,0.0035,0.06,0.004,0.001,0.064,147.0
1739,0.7,921.75,703.83,81.88,660.0,429.0,810.0,0.3,0.0035,0.06,0.004,0.001,0.064,149.0
1740,0.65,916.78,699.31,80.71,660.0,429.0,806.0,0.3,0.0035,0.06,0.007,0.001,0.065,136.0
1741,0.65,917.74,702.13,80.71,660.0,429.0,806.0,0.3,0.0031,0.0599,0.0049,0.001,0.0599,141.0
1742,0.65,913.02,699.65,80.71,670.0,425.0,917.0,0.3,0.0021,0.06,0.003,0.001,0.061,146.0
1743,0.7,922.67,700.41,81.88,660.0,432.0,751.0,0.3,0.0031,0.0599,0.0049,0.001,0.0599,137.0
1744,0.7,917.64,697.09,81.88,660.0,428.0,808.0,0.3,0.0024,0.06,0.007,0.001,0.057,139.0
1745,0.7,917.73,699.83,81.88,660.0,424.0,787.0,0.3,0.0024,0.06,0.007,0.001,0.057,146.0
1746,1.2,915.3,697.0,62.31,690.0,338.0,1015.0,0.5,0.0031,0.3899,0.006,0.001,0.0419,132.0
1747,0.7,914.07,698.02,81.88,660.0,368.0,777.0,0.3,0.0027,0.07,0.0089,0.001,0.059,142.0
1748,0.7,913.76,698.12,81.88,670.0,429.0,962.0,0.3,0.0024,0.08,0.005,0.001,0.068,158.0
1749,0.7,915.4,699.23,81.88,660.0,426.0,780.0,0.3,0.0027,0.07,0.008,0.001,0.064,146.0
1750,0.7,904.55,696.65,81.88,670.0,424.0,928.0,0.3,0.0025,0.06,0.007,0.001,0.06,153.0
1751,0.7,916.34,699.08,81.88,660.0,426.0,834.0,0.3,0.0026,0.06,0.003,0.001,0.057,133.0
1752,0.7,916.98,696.77,81.88,670.0,427.0,909.0,0.3,0.0018,0.05,0.004,0.001,0.06,130.0
1753,0.7,919.98,700.71,81.88,660.0,428.0,800.0,0.3,0.0018,0.05,0.004,0.001,0.06,138.0
1754,0.6,919.22,698.51,82.17,660.0,432.0,774.0,0.3,0.0027,0.07,0.004,0.001,0.061,143.0
1755,0.6,903.89,694.6,82.17,660.0,429.0,737.0,0.3,0.002,0.06,0.005,0.001,0.057,136.0
1756,0.6,916.95,702.56,82.17,660.0,428.0,810.0,0.3,0.0027,0.07,0.004,0.001,0.061,132.0
1757,0.6,915.85,698.95,82.17,660.0,425.0,780.0,0.3,0.002,0.06,0.005,0.001,0.057,143.0
1758,1.0,915.08,695.71,68.59,690.0,307.0,1042.0,0.5,0.0026,0.41,0.007,0.001,0.033,153.0
1759,1.0,908.33,701.2,68.59,690.0,307.0,1020.0,0.5,0.0023,0.45,0.007,0.001,0.039,137.0
1760,0.65,914.87,702.2,78.23,690.0,310.0,985.0,0.5,0.0026,0.41,0.007,0.001,0.033,153.0
1761,1.6,918.04,701.89,59.8,690.0,307.0,959.0,0.5,0.0033,0.41,0.01,0.001,0.033,133.0
1762,1.6,921.65,702.68,59.8,670.0,305.0,1020.0,0.5,0.0025,0.46,0.0089,0.001,0.038,144.0
1763,1.0,920.2,701.56,68.59,690.0,307.0,1042.0,0.5,0.0033,0.42,0.006,0.001,0.035,159.0
1764,0.9,912.59,698.58,74.14,670.0,308.0,1019.0,0.5,0.0029,0.45,0.007,0.001,0.039,143.0
1765,0.9,916.61,699.22,74.14,690.0,305.0,1021.0,0.5,0.0029,0.45,0.007,0.001,0.039,137.0
1766,0.9,909.43,699.06,74.14,670.0,305.0,1020.0,0.5,0.0029,0.45,0.007,0.001,0.039,145.0
1767,1.2,900.68,699.31,65.54,670.0,305.0,1020.0,0.5,0.0032,0.4,0.006,0.001,0.0359,131.0
1768,1.2,930.83,702.28,65.54,690.0,310.0,985.0,0.5,0.003,0.47,0.007,0.001,0.04,135.0
1769,1.2,899.14,700.81,62.31,670.0,306.0,1020.0,0.5,0.0023,0.47,0.008,0.001,0.035,134.0
1770,1.2,909.25,700.18,62.31,670.0,308.0,1019.0,0.5,0.003,0.47,0.007,0.001,0.04,140.0
1771,0.7,925.99,698.38,81.88,660.0,425.0,805.0,0.3,0.0024,0.08,0.005,0.001,0.063,146.0
1772,0.7,920.34,702.6,81.88,660.0,427.0,805.0,0.3,0.0024,0.08,0.005,0.001,0.063,146.0
1773,0.7,916.18,700.66,81.88,670.0,425.0,930.0,0.3,0.0027,0.07,0.0089,0.001,0.064,142.0
1774,0.7,926.99,702.04,81.88,660.0,428.0,800.0,0.3,0.0023,0.08,0.007,0.001,0.06,154.0
1775,0.7,916.84,699.33,81.88,670.0,424.0,902.0,0.3,0.0026,0.06,0.003,0.001,0.057,138.0
1776,0.6,918.06,698.53,82.17,660.0,433.0,792.0,0.3,0.002,0.06,0.005,0.001,0.057,145.0
1777,0.6,906.79,699.55,82.17,660.0,433.0,792.0,0.3,0.0019,0.07,0.006,0.001,0.065,143.0
1778,0.6,916.62,698.96,82.17,660.0,428.0,779.0,0.3,0.0031,0.05,0.005,0.001,0.06,145.0
1779,0.6,915.55,698.65,82.17,670.0,428.0,908.0,0.3,0.0027,0.07,0.004,0.001,0.061,139.0
1780,0.6,909.98,699.35,82.17,660.0,424.0,750.0,0.3,0.0027,0.07,0.004,0.001,0.061,141.0
1781,0.8,909.32,699.75,79.38,660.0,433.0,792.0,0.3,0.0031,0.05,0.005,0.001,0.06,135.0
1782,0.7,924.41,699.05,81.88,660.0,427.0,794.0,0.3,0.0021,0.07,0.007,0.001,0.06,138.0
1783,0.7,910.47,695.71,81.88,660.0,425.0,780.0,0.3,0.0031,0.0599,0.0049,0.001,0.0599,144.0
1784,0.7,913.22,701.54,81.88,670.0,426.0,877.0,0.3,0.0023,0.09,0.005,0.001,0.061,132.0
1785,0.7,913.22,701.54,81.88,670.0,426.0,877.0,0.3,0.0023,0.09,0.005,0.001,0.061,137.0
1786,0.7,917.45,699.64,81.88,660.0,426.0,813.0,0.3,0.0018,0.05,0.004,0.001,0.06,141.0
1787,0.7,923.05,699.65,81.88,670.0,426.0,925.0,0.3,0.0023,0.09,0.005,0.001,0.061,134.0
1788,0.7,923.05,699.65,81.88,670.0,426.0,925.0,0.3,0.0023,0.09,0.005,0.001,0.061,140.0
1789,1.2,915.47,704.46,62.31,690.0,316.0,1009.0,0.5,0.0027,0.43,0.0089,0.001,0.039,135.0
1790,0.75,907.01,701.01,74.87,690.0,304.0,1080.0,0.5,0.0031,0.4,0.008,0.001,0.041,132.0
1791,1.22,862.7,564.87,67.63,590.0,279.0,337.0,1.2,0.05,0.25,0.004,0.001,0.001,135.0
1792,0.7,919.63,700.8,81.88,660.0,426.0,780.0,0.3,0.0031,0.06,0.006,0.001,0.061,143.0
1793,0.7,919.26,702.79,81.88,660.0,427.0,782.0,0.3,0.0031,0.06,0.006,0.001,0.061,144.0
1794,0.7,930.02,701.13,81.88,670.0,424.0,940.0,0.3,0.002,0.06,0.005,0.001,0.057,147.0
1795,0.7,920.12,700.0,81.88,670.0,427.0,909.0,0.3,0.0024,0.0599,0.0049,0.001,0.061,137.0
1796,0.7,920.62,696.61,81.88,670.0,425.0,917.0,0.3,0.0027,0.07,0.007,0.001,0.06,152.0
1797,0.7,916.27,695.71,81.88,670.0,424.0,940.0,0.3,0.0024,0.07,0.008,0.001,0.0579,143.0
1798,0.7,919.2,702.52,81.88,670.0,427.0,881.0,0.3,0.0027,0.07,0.007,0.001,0.06,152.0
1799,0.7,918.43,697.12,81.88,660.0,429.0,780.0,0.3,0.0027,0.07,0.007,0.001,0.06,141.0
1800,0.7,913.63,699.37,76.53,690.0,335.0,957.0,0.5,0.0032,0.42,0.006,0.001,0.039,145.0
1801,0.7,916.95,695.15,76.53,690.0,317.0,980.0,0.5,0.0029,0.42,0.006,0.001,0.037,137.0
1802,0.7,924.31,713.82,76.53,690.0,306.0,990.0,0.5,0.003,0.5,0.01,0.001,0.043,151.0
1803,0.7,925.65,698.39,76.53,690.0,335.0,957.0,0.5,0.0026,0.43,0.004,0.001,0.039,142.0
1804,0.65,918.76,698.63,80.71,660.0,427.0,774.0,0.3,0.0029,0.07,0.005,0.001,0.055,139.0
1805,0.7,919.04,702.02,81.88,670.0,427.0,900.0,0.3,0.0024,0.07,0.008,0.001,0.0579,152.0
1806,2.0,868.32,574.8,54.6,570.0,247.0,385.0,1.4,0.05,0.27,0.006,0.001,0.001,133.0
1807,2.0,869.69,572.88,57.44,570.0,247.0,385.0,1.4,0.05,0.27,0.008,0.001,0.001,139.0
1808,0.75,903.56,701.98,74.87,690.0,306.0,990.0,0.5,0.003,0.41,0.007,0.001,0.035,131.0
1809,1.4,876.1,571.82,64.2,590.0,247.0,418.0,1.2,0.045,0.24,0.002,0.001,0.001,133.0
1810,0.8,887.48,579.86,72.5,590.0,270.0,394.0,1.2,0.045,0.25,0.003,0.001,0.001,137.0
1811,1.6,898.42,565.93,68.56,670.0,426.0,863.0,0.8,0.045,0.15,0.007,0.001,0.001,142.0
1812,1.6,898.42,565.93,68.56,670.0,426.0,863.0,0.8,0.045,0.15,0.007,0.001,0.001,135.0
1813,1.6,903.34,567.18,68.56,670.0,424.0,876.0,0.8,0.045,0.15,0.007,0.001,0.001,139.0
1814,1.6,903.34,567.18,68.56,670.0,424.0,876.0,0.8,0.045,0.15,0.007,0.001,0.001,138.0
1815,0.65,918.91,701.87,80.71,670.0,428.0,841.0,0.3,0.002,0.09,0.005,0.001,0.058,135.0
1816,0.65,920.2,700.74,80.71,670.0,426.0,950.0,0.3,0.0027,0.08,0.006,0.001,0.06,150.0
1817,0.65,916.43,700.78,80.71,670.0,428.0,860.0,0.3,0.0024,0.07,0.0089,0.001,0.059,156.0
1818,0.65,915.79,700.3,80.71,660.0,424.0,750.0,0.3,0.0026,0.07,0.006,0.001,0.062,138.0
1819,2.3,879.62,569.23,57.33,590.0,290.0,374.0,1.4,0.06,0.25,0.002,0.001,0.001,159.0
1820,0.8,900.39,564.23,70.39,670.0,425.0,900.0,0.8,0.04,0.17,0.003,0.001,0.001,159.0
1821,0.65,912.27,698.11,80.71,660.0,427.0,790.0,0.3,0.0021,0.06,0.006,0.001,0.061,149.0
1822,0.8,872.9,569.52,74.22,590.0,276.0,391.0,0.8,0.05,0.25,0.002,0.001,0.001,132.0
1823,1.2,901.97,568.59,69.2,670.0,426.0,881.0,0.8,0.045,0.15,0.007,0.001,0.001,130.0
1824,1.2,901.97,568.59,69.2,670.0,426.0,881.0,0.8,0.045,0.15,0.007,0.001,0.001,152.0
1825,0.8,905.19,569.57,70.39,670.0,426.0,863.0,0.8,0.04,0.17,0.003,0.001,0.001,148.0
1826,0.6,890.49,561.73,79.1,670.0,424.0,930.0,0.8,0.0399,0.17,0.004,0.001,0.001,138.0
1827,0.6,893.81,566.8,77.61,670.0,426.0,881.0,0.8,0.0399,0.17,0.004,0.001,0.001,132.0
1828,0.9,886.56,565.24,69.0,670.0,426.0,881.0,0.8,0.0399,0.17,0.004,0.001,0.001,132.0
1829,0.9,886.56,565.24,69.0,670.0,426.0,881.0,0.8,0.0399,0.17,0.004,0.001,0.001,132.0
1830,0.9,883.78,568.62,69.0,670.0,427.0,900.0,0.8,0.035,0.1599,0.003,0.001,0.001,138.0
1831,0.9,883.44,566.95,69.0,670.0,429.0,970.0,0.8,0.035,0.1599,0.003,0.001,0.001,147.0
1832,0.9,878.21,564.23,69.0,670.0,429.0,913.0,0.8,0.0399,0.17,0.004,0.001,0.001,154.0
1833,0.9,878.21,564.23,69.0,670.0,429.0,913.0,0.8,0.0399,0.17,0.004,0.001,0.001,144.0
1834,0.7,880.59,567.81,72.0,670.0,426.0,930.0,0.8,0.0399,0.1599,0.0049,0.001,0.001,148.0
1835,0.7,883.71,569.12,72.0,670.0,427.0,839.0,0.8,0.05,0.1899,0.004,0.001,0.001,143.0
1836,0.7,895.08,566.15,72.0,670.0,426.0,943.0,0.8,0.0399,0.1599,0.0049,0.001,0.001,148.0
1837,1.4,909.49,570.42,70.13,670.0,424.0,866.0,0.8,0.0419,0.15,0.003,0.001,0.001,141.0
1838,1.4,909.49,570.42,70.13,670.0,424.0,866.0,0.8,0.0419,0.15,0.003,0.001,0.001,134.0
1839,0.9,891.41,566.29,69.0,670.0,427.0,900.0,0.8,0.035,0.1599,0.003,0.001,0.001,157.0
1840,0.7,878.46,562.96,72.0,670.0,427.0,898.0,0.8,0.05,0.1899,0.004,0.001,0.001,137.0
1841,0.7,883.73,566.89,72.0,670.0,427.0,898.0,0.8,0.0399,0.1599,0.0049,0.001,0.001,148.0
1842,0.9,898.23,569.4,69.0,670.0,428.0,930.0,0.8,0.035,0.1599,0.003,0.001,0.001,151.0
1843,0.9,898.23,569.4,69.0,670.0,428.0,930.0,0.8,0.035,0.1599,0.003,0.001,0.001,145.0
1844,2.3,898.98,568.56,60.98,670.0,428.0,898.0,0.8,0.05,0.18,0.004,0.001,0.001,155.0
1845,2.3,898.98,568.56,60.98,670.0,428.0,898.0,0.8,0.05,0.18,0.004,0.001,0.001,153.0
1846,0.7,898.95,566.88,74.0,670.0,426.0,944.0,0.8,0.04,0.16,0.004,0.001,0.001,159.0
1847,0.8,885.24,566.49,72.37,670.0,430.0,926.0,0.8,0.05,0.16,0.006,0.001,0.001,130.0
1848,0.8,885.24,566.49,72.37,670.0,430.0,926.0,0.8,0.05,0.16,0.006,0.001,0.001,148.0
1849,0.8,901.56,567.75,72.37,670.0,424.0,936.0,0.8,0.045,0.14,0.004,0.001,0.001,150.0
1850,0.8,900.1,567.49,72.37,670.0,427.0,948.0,0.8,0.045,0.14,0.004,0.001,0.001,142.0
1851,0.8,900.1,567.49,72.37,670.0,427.0,948.0,0.8,0.045,0.14,0.004,0.001,0.001,140.0
1852,0.7,911.78,698.8,81.88,660.0,429.0,747.0,0.3,0.0023,0.07,0.007,0.001,0.058,157.0
1853,0.8,899.64,562.23,72.37,670.0,427.0,922.0,0.8,0.045,0.18,0.004,0.001,0.001,151.0
1854,0.8,909.57,565.59,72.37,670.0,427.0,930.0,0.8,0.045,0.18,0.004,0.001,0.001,133.0
1855,0.7,905.44,696.53,81.88,660.0,426.0,780.0,0.3,0.0019,0.06,0.004,0.001,0.062,148.0
1856,0.7,908.05,699.62,81.88,670.0,425.0,958.0,0.3,0.0019,0.05,0.005,0.001,0.058,140.0
1857,0.7,916.89,701.77,81.88,660.0,426.0,780.0,0.3,0.0023,0.07,0.006,0.001,0.057,141.0
1858,0.7,909.49,699.97,81.88,660.0,428.0,810.0,0.3,0.0023,0.07,0.006,0.001,0.057,146.0
1859,0.7,916.15,697.04,81.88,660.0,424.0,732.0,0.3,0.0026,0.06,0.005,0.001,0.064,131.0
1860,0.65,911.42,701.43,80.71,660.0,428.0,810.0,0.3,0.002,0.09,0.005,0.001,0.058,148.0
1861,0.65,906.52,700.93,80.71,670.0,427.0,907.0,0.3,0.0024,0.05,0.01,0.001,0.056,153.0
