Repository: shagufta24/neural-architecture-search-with-differential-evolution

File: data.csv (part 5 of 18)
,Thickness,FRT,CT,% TCM Reduc,Cold Spot,Control Heating Time,Soaking Time,SPM Elongation,% Carbon,% Mn,%SI,%NB,%TI,YS (Mpa)
1862,0.6,908.07,702.68,82.17,660.0,427.0,790.0,0.3,0.0017,0.08,0.004,0.001,0.064,143.0
1863,0.6,913.54,700.99,82.17,660.0,427.0,735.0,0.3,0.0022,0.06,0.002,0.001,0.06,139.0
1864,0.6,914.11,700.88,82.17,660.0,425.0,764.0,0.3,0.0026,0.06,0.002,0.001,0.056,140.0
1865,0.6,911.08,699.96,82.17,670.0,428.0,917.0,0.3,0.0024,0.07,0.003,0.001,0.06,147.0
1866,0.6,920.18,699.76,82.17,690.0,429.0,808.0,0.3,0.0026,0.05,0.005,0.001,0.062,152.0
1867,0.6,910.66,696.74,82.17,670.0,426.0,932.0,0.3,0.0023,0.06,0.002,0.001,0.063,142.0
1868,0.7,884.22,565.82,72.0,670.0,428.0,917.0,0.8,0.04,0.14,0.003,0.001,0.001,141.0
1869,0.7,899.88,564.15,72.0,670.0,429.0,929.0,0.8,0.035,0.14,0.005,0.001,0.001,138.0
1870,0.7,923.14,706.08,81.88,660.0,428.0,810.0,0.3,0.0019,0.08,0.002,0.001,0.063,131.0
1871,0.6,918.18,704.02,82.17,690.0,429.0,808.0,0.3,0.0019,0.08,0.002,0.001,0.063,135.0
1872,0.7,919.37,701.95,81.88,660.0,427.0,790.0,0.3,0.0019,0.08,0.002,0.001,0.063,137.0
1873,0.7,921.23,700.75,81.88,660.0,424.0,732.0,0.3,0.0024,0.07,0.003,0.001,0.06,135.0
1874,0.6,919.26,699.61,82.17,660.0,427.0,786.0,0.3,0.0025,0.06,0.003,0.001,0.058,136.0
1875,0.6,896.07,569.95,82.17,660.0,427.0,786.0,0.3,0.0025,0.06,0.003,0.001,0.058,139.0
1876,1.2,896.07,569.95,69.2,670.0,429.0,899.0,0.8,0.05,0.18,0.004,0.001,0.001,139.0
1877,0.7,892.81,568.73,72.0,670.0,428.0,917.0,0.8,0.04,0.14,0.002,0.001,0.001,133.0
1878,0.5,877.36,573.72,79.2,590.0,251.0,413.0,1.0,0.05,0.31,0.006,0.001,0.001,148.0
1879,0.9,916.96,702.13,79.44,660.0,427.0,766.0,0.3,0.0021,0.06,0.002,0.001,0.062,134.0
1880,0.9,908.73,571.02,69.0,670.0,428.0,917.0,0.8,0.03,0.16,0.0089,0.001,0.001,141.0
1881,0.9,908.73,571.02,69.0,670.0,428.0,917.0,0.8,0.03,0.16,0.0089,0.001,0.001,152.0
1882,0.9,902.87,568.8,69.0,670.0,429.0,929.0,0.8,0.04,0.14,0.002,0.001,0.001,159.0
1883,0.9,905.36,572.92,69.0,670.0,425.0,890.0,0.8,0.04,0.14,0.003,0.001,0.001,146.0
1884,0.8,898.23,567.61,72.37,670.0,425.0,872.0,0.8,0.04,0.14,0.003,0.001,0.001,140.0
1885,0.8,898.23,567.61,72.37,670.0,425.0,872.0,0.8,0.04,0.14,0.003,0.001,0.001,138.0
1886,0.6,906.59,567.5,77.61,670.0,425.0,930.0,0.8,0.04,0.17,0.003,0.001,0.001,136.0
1887,0.65,901.84,570.67,75.79,670.0,424.0,930.0,0.8,0.04,0.16,0.006,0.001,0.001,133.0
1888,0.65,901.84,570.67,75.79,670.0,424.0,930.0,0.8,0.04,0.16,0.006,0.001,0.001,146.0
1889,0.65,904.24,565.87,75.79,670.0,426.0,930.0,0.8,0.04,0.16,0.006,0.001,0.001,132.0
1890,0.8,913.05,575.8,72.37,670.0,426.0,932.0,0.8,0.04,0.18,0.01,0.001,0.001,138.0
1891,0.8,913.05,575.8,72.37,670.0,426.0,932.0,0.8,0.04,0.18,0.01,0.001,0.001,152.0
1892,0.7,902.23,569.24,72.0,670.0,429.0,929.0,0.8,0.0399,0.1599,0.0049,0.001,0.001,139.0
1893,0.7,911.34,700.83,81.88,660.0,428.0,796.0,0.3,0.0023,0.06,0.005,0.001,0.059,132.0
1894,0.7,915.74,700.14,81.88,660.0,428.0,796.0,0.3,0.0027,0.06,0.005,0.001,0.06,132.0
1895,0.7,906.77,701.47,81.88,660.0,428.0,777.0,0.3,0.003,0.0799,0.003,0.001,0.059,136.0
1896,0.7,915.82,701.13,81.88,670.0,426.0,905.0,0.3,0.0023,0.06,0.005,0.001,0.059,148.0
1897,0.7,913.0,699.85,81.88,670.0,429.0,887.0,0.3,0.0019,0.07,0.002,0.001,0.063,159.0
1898,0.8,913.87,703.06,79.38,660.0,426.0,822.0,0.3,0.0034,0.07,0.003,0.001,0.063,135.0
1899,0.8,914.15,700.5,79.38,660.0,426.0,822.0,0.3,0.0027,0.06,0.003,0.001,0.06,153.0
1900,0.65,907.59,699.09,80.71,660.0,425.0,784.0,0.3,0.0023,0.07,0.007,0.001,0.058,139.0
1901,0.65,912.12,702.37,80.71,660.0,430.0,779.0,0.3,0.0024,0.05,0.01,0.001,0.056,136.0
1902,0.7,927.3,703.08,81.88,660.0,428.0,773.0,0.3,0.0025,0.06,0.003,0.001,0.058,143.0
1903,0.7,923.1,703.9,81.88,660.0,428.0,733.0,0.3,0.0023,0.06,0.005,0.001,0.059,160.0
1904,0.7,933.72,701.28,81.88,660.0,428.0,777.0,0.3,0.003,0.07,0.007,0.001,0.058,153.0
1905,0.7,920.63,703.0,81.88,660.0,428.0,733.0,0.3,0.0022,0.06,0.002,0.001,0.06,149.0
1906,0.7,933.67,699.78,81.88,690.0,425.0,900.0,0.3,0.0024,0.05,0.002,0.001,0.061,150.0
1907,0.7,917.79,697.62,81.88,660.0,426.0,792.0,0.3,0.0026,0.05,0.005,0.001,0.062,133.0
1908,0.65,909.25,565.93,77.4,670.0,429.0,915.0,0.8,0.04,0.17,0.005,0.001,0.001,140.0
1909,0.65,909.25,565.93,77.4,670.0,429.0,915.0,0.8,0.04,0.17,0.005,0.001,0.001,138.0
1910,0.7,914.71,700.12,81.88,690.0,360.0,780.0,0.3,0.0023,0.06,0.002,0.001,0.058,150.0
1911,0.7,929.25,703.43,81.88,660.0,428.0,732.0,0.3,0.0031,0.06,0.005,0.001,0.057,141.0
1912,0.8,910.68,568.66,72.37,670.0,427.0,840.0,0.8,0.04,0.18,0.0089,0.001,0.001,138.0
1913,0.8,910.68,568.66,72.37,670.0,427.0,840.0,0.8,0.04,0.18,0.0089,0.001,0.001,143.0
1914,0.65,910.25,699.45,80.71,670.0,427.0,839.0,0.3,0.0027,0.07,0.002,0.001,0.055,155.0
1915,0.7,912.76,703.52,81.88,660.0,430.0,779.0,0.3,0.0026,0.06,0.003,0.001,0.056,152.0
1916,0.7,922.77,700.93,81.88,660.0,428.0,733.0,0.3,0.0027,0.06,0.005,0.001,0.06,140.0
1917,0.8,915.77,701.33,79.38,660.0,427.0,781.0,0.3,0.0035,0.06,0.005,0.001,0.06,151.0
1918,0.9,917.34,700.88,76.88,660.0,428.0,773.0,0.3,0.0027,0.06,0.004,0.001,0.06,151.0
1919,0.7,914.26,703.19,81.88,660.0,426.0,792.0,0.3,0.0023,0.08,0.004,0.001,0.053,152.0
1920,0.8,913.83,705.83,79.38,660.0,427.0,780.0,0.3,0.0034,0.07,0.003,0.001,0.063,139.0
1921,0.8,914.84,699.84,79.38,660.0,427.0,781.0,0.3,0.0035,0.06,0.005,0.001,0.06,156.0
1922,0.65,904.64,694.83,80.71,660.0,427.0,780.0,0.3,0.0027,0.06,0.003,0.001,0.06,155.0
1923,0.65,910.23,699.11,80.71,660.0,431.0,777.0,0.3,0.0035,0.06,0.005,0.001,0.06,141.0
1924,0.65,903.9,703.63,80.71,660.0,427.0,780.0,0.3,0.0034,0.06,0.003,0.001,0.056,154.0
1925,0.7,916.29,699.7,81.88,660.0,424.0,720.0,0.3,0.0023,0.08,0.004,0.001,0.053,147.0
1926,0.7,910.72,698.73,81.88,660.0,427.0,780.0,0.3,0.0024,0.07,0.005,0.001,0.06,146.0
1927,0.8,912.03,702.02,79.38,660.0,368.0,780.0,0.3,0.0024,0.07,0.003,0.001,0.06,144.0
1928,1.2,905.67,563.76,69.2,670.0,428.0,930.0,0.8,0.035,0.17,0.0089,0.001,0.001,154.0
1929,1.2,916.04,572.76,69.2,670.0,428.0,930.0,0.8,0.033,0.15,0.004,0.001,0.001,145.0
1930,0.7,926.94,703.91,81.88,660.0,426.0,757.0,0.3,0.0023,0.07,0.007,0.001,0.058,145.0
1931,0.6,920.35,699.4,82.17,660.0,428.0,779.0,0.3,0.0027,0.06,0.004,0.001,0.06,142.0
1932,0.65,913.4,699.46,80.71,670.0,425.0,900.0,0.3,0.0024,0.04,0.006,0.001,0.06,134.0
1933,0.65,910.5,701.75,80.71,660.0,426.0,787.0,0.3,0.002,0.05,0.004,0.001,0.058,135.0
1934,0.7,916.82,695.15,81.88,660.0,431.0,777.0,0.3,0.0027,0.04,0.007,0.001,0.059,144.0
1935,0.7,923.89,697.07,81.88,660.0,425.0,711.0,0.3,0.0027,0.04,0.007,0.001,0.059,147.0
1936,0.7,925.74,699.83,81.88,660.0,424.0,697.0,0.3,0.0023,0.06,0.005,0.001,0.056,147.0
1937,0.8,920.63,700.79,79.38,660.0,429.0,779.0,0.3,0.0023,0.06,0.005,0.001,0.056,137.0
1938,0.7,918.93,703.86,81.88,670.0,427.0,882.0,0.3,0.0022,0.07,0.005,0.001,0.057,152.0
1939,0.6,918.96,699.15,82.17,660.0,428.0,780.0,0.3,0.0021,0.05,0.006,0.001,0.065,144.0
1940,0.6,913.92,699.9,82.17,670.0,428.0,956.0,0.3,0.0021,0.05,0.006,0.001,0.065,157.0
1941,0.7,905.88,699.37,81.88,660.0,426.0,762.0,0.3,0.0022,0.05,0.006,0.001,0.06,149.0
1942,0.6,900.71,567.87,79.1,670.0,426.0,930.0,0.8,0.032,0.15,0.004,0.001,0.001,140.0
1943,0.7,911.83,698.73,81.88,670.0,428.0,900.0,0.3,0.0017,0.05,0.004,0.001,0.058,160.0
1944,0.7,924.69,701.74,81.88,670.0,427.0,930.0,0.3,0.002,0.05,0.004,0.001,0.058,140.0
1945,0.6,909.17,700.08,82.17,660.0,426.0,810.0,0.3,0.0025,0.04,0.006,0.001,0.064,148.0
1946,0.6,923.66,696.75,82.17,660.0,426.0,810.0,0.3,0.0025,0.04,0.006,0.001,0.064,139.0
1947,0.6,920.61,698.54,82.17,660.0,425.0,810.0,0.3,0.0018,0.05,0.004,0.001,0.062,141.0
1948,0.6,921.88,698.73,82.17,660.0,428.0,809.0,0.3,0.0019,0.05,0.005,0.001,0.062,149.0
1949,0.6,917.62,697.92,82.17,660.0,427.0,810.0,0.3,0.0017,0.05,0.005,0.001,0.063,153.0
1950,0.6,920.9,699.18,82.17,660.0,428.0,780.0,0.3,0.0017,0.05,0.005,0.001,0.063,151.0
1951,0.6,911.29,566.09,79.1,670.0,426.0,930.0,0.8,0.045,0.18,0.004,0.001,0.001,157.0
1952,0.7,917.02,696.21,81.88,670.0,427.0,882.0,0.3,0.0021,0.05,0.0089,0.001,0.061,154.0
1953,0.7,923.52,698.99,81.88,670.0,427.0,818.0,0.3,0.0021,0.05,0.0089,0.001,0.061,141.0
1954,0.7,918.89,698.45,81.88,660.0,428.0,809.0,0.3,0.0021,0.05,0.006,0.001,0.058,149.0
1955,0.7,916.86,695.43,81.88,660.0,426.0,762.0,0.3,0.0018,0.05,0.004,0.001,0.062,135.0
1956,0.7,915.88,696.85,81.88,660.0,425.0,780.0,0.3,0.0015,0.06,0.006,0.001,0.058,154.0
1957,0.7,914.08,700.18,81.88,660.0,429.0,810.0,0.3,0.0018,0.06,0.006,0.001,0.059,148.0
1958,0.6,903.84,697.86,82.17,660.0,429.0,780.0,0.3,0.0021,0.0599,0.004,0.001,0.061,134.0
1959,0.6,910.15,703.02,82.17,660.0,425.0,780.0,0.3,0.0017,0.05,0.005,0.001,0.063,141.0
1960,0.7,922.64,700.81,81.88,660.0,431.0,787.0,0.3,0.0022,0.05,0.006,0.001,0.059,159.0
1961,1.2,919.18,700.11,72.76,660.0,431.0,787.0,0.3,0.0022,0.05,0.006,0.001,0.059,154.0
1962,1.2,917.97,699.03,72.76,660.0,425.0,780.0,0.3,0.0027,0.05,0.005,0.001,0.058,147.0
1963,1.6,918.69,567.03,68.56,670.0,426.0,879.0,0.8,0.045,0.14,0.004,0.001,0.001,149.0
1964,1.6,911.49,566.03,68.56,670.0,426.0,957.0,0.8,0.04,0.2,0.006,0.001,0.001,145.0
1965,0.75,878.21,567.13,67.54,670.0,453.0,910.0,0.8,0.04,0.2,0.006,0.001,0.001,145.0
1966,0.65,892.55,568.81,75.79,670.0,426.0,900.0,0.8,0.045,0.14,0.004,0.001,0.001,148.0
1967,0.8,904.91,570.37,70.39,670.0,427.0,926.0,0.8,0.04,0.18,0.002,0.001,0.001,141.0
1968,0.8,908.23,570.61,70.39,670.0,426.0,930.0,0.8,0.04,0.18,0.002,0.001,0.001,148.0
1969,0.8,904.77,562.64,70.39,670.0,427.0,926.0,0.8,0.04,0.18,0.002,0.001,0.001,139.0
1970,0.8,902.65,568.11,70.39,670.0,426.0,900.0,0.8,0.04,0.2,0.006,0.001,0.001,146.0
1971,1.6,909.01,567.61,65.94,670.0,428.0,941.0,0.8,0.045,0.14,0.004,0.001,0.001,149.0
1972,1.6,917.01,567.51,68.56,670.0,426.0,930.0,0.8,0.04,0.18,0.002,0.001,0.001,150.0
1973,0.7,920.58,700.33,81.88,660.0,425.0,780.0,0.3,0.0018,0.07,0.005,0.001,0.062,155.0
1974,0.6,913.14,698.67,82.17,670.0,427.0,930.0,0.3,0.0027,0.06,0.005,0.001,0.061,132.0
1975,0.7,917.73,698.2,81.88,660.0,426.0,790.0,0.3,0.0027,0.06,0.008,0.001,0.06,148.0
1976,0.7,914.39,699.41,81.88,660.0,429.0,810.0,0.3,0.002,0.06,0.005,0.001,0.06,149.0
1977,0.7,914.18,700.33,81.88,670.0,427.0,930.0,0.3,0.0025,0.06,0.004,0.001,0.065,143.0
1978,0.7,907.38,704.61,81.88,660.0,428.0,780.0,0.3,0.0023,0.06,0.004,0.001,0.058,149.0
1979,0.6,922.69,699.68,82.17,670.0,425.0,930.0,0.3,0.0025,0.06,0.004,0.001,0.065,131.0
1980,0.6,916.58,699.3,82.17,670.0,425.0,940.0,0.3,0.002,0.06,0.005,0.001,0.06,132.0
1981,0.6,921.94,698.43,82.17,670.0,427.0,930.0,0.3,0.0027,0.06,0.005,0.001,0.061,138.0
1982,0.6,917.87,699.04,82.17,660.0,427.0,790.0,0.3,0.0027,0.06,0.008,0.001,0.06,152.0
1983,0.7,918.11,700.99,81.88,660.0,430.0,780.0,0.3,0.0027,0.06,0.005,0.001,0.061,135.0
1984,0.7,920.21,699.74,81.88,660.0,427.0,780.0,0.3,0.0023,0.06,0.006,0.001,0.06,137.0
1985,0.7,917.15,695.38,81.88,670.0,425.0,844.0,0.3,0.0023,0.06,0.004,0.001,0.058,159.0
1986,0.7,917.64,700.41,81.88,660.0,428.0,790.0,0.3,0.0027,0.06,0.005,0.001,0.061,132.0
1987,0.65,917.18,698.12,80.71,660.0,431.0,787.0,0.3,0.0021,0.06,0.005,0.001,0.06,131.0
1988,0.65,918.44,698.33,80.71,660.0,426.0,775.0,0.3,0.0018,0.07,0.005,0.001,0.062,140.0
1989,0.65,921.26,700.84,80.71,660.0,427.0,780.0,0.3,0.0021,0.06,0.005,0.001,0.06,131.0
1990,1.2,914.91,696.14,72.76,660.0,429.0,810.0,0.3,0.002,0.05,0.004,0.001,0.063,137.0
1991,1.2,912.48,698.38,72.76,660.0,426.0,790.0,0.3,0.0017,0.05,0.005,0.001,0.062,138.0
1992,1.2,914.61,699.29,72.76,660.0,425.0,764.0,0.3,0.0018,0.06,0.005,0.001,0.059,153.0
1993,1.2,911.81,701.67,72.76,660.0,599.0,606.0,0.3,0.0017,0.05,0.005,0.001,0.062,140.0
1994,1.2,916.74,700.65,72.76,660.0,428.0,787.0,0.3,0.0017,0.05,0.005,0.001,0.062,142.0
1995,1.2,912.75,699.58,72.76,660.0,426.0,780.0,0.3,0.0018,0.06,0.005,0.001,0.059,142.0
1996,1.2,914.54,702.65,72.76,660.0,431.0,787.0,0.3,0.0018,0.06,0.005,0.001,0.059,154.0
1997,1.2,920.57,700.88,72.76,660.0,428.0,787.0,0.3,0.0025,0.06,0.004,0.001,0.065,131.0
1998,1.2,909.81,698.64,72.76,660.0,426.0,790.0,0.3,0.0018,0.06,0.005,0.001,0.059,141.0
1999,0.7,912.51,700.04,81.88,660.0,366.0,836.0,0.3,0.0021,0.06,0.005,0.001,0.06,140.0
2000,0.8,903.34,569.74,72.37,670.0,428.0,930.0,0.8,0.05,0.18,0.004,0.001,0.001,150.0
2001,0.7,922.19,703.93,81.88,670.0,429.0,929.0,0.3,0.0023,0.06,0.006,0.001,0.06,137.0
2002,0.7,918.17,698.8,81.88,660.0,424.0,780.0,0.3,0.0024,0.07,0.004,0.001,0.065,130.0
2003,0.6,921.39,695.61,82.17,670.0,427.0,930.0,0.3,0.0027,0.07,0.005,0.001,0.062,134.0
2004,0.6,918.26,701.82,82.17,660.0,428.0,780.0,0.3,0.0021,0.05,0.006,0.001,0.062,139.0
2005,0.6,921.32,701.03,82.17,660.0,429.0,731.0,0.3,0.002,0.05,0.004,0.001,0.064,147.0
2006,0.6,919.87,694.99,82.17,660.0,428.0,780.0,0.3,0.0027,0.07,0.005,0.001,0.062,141.0
2007,0.7,923.37,704.76,81.88,660.0,428.0,787.0,0.3,0.002,0.05,0.004,0.001,0.064,137.0
2008,0.7,922.41,702.44,81.88,660.0,428.0,787.0,0.3,0.0021,0.05,0.006,0.001,0.062,152.0
2009,0.65,919.63,699.43,80.71,670.0,427.0,930.0,0.3,0.0022,0.06,0.006,0.001,0.062,158.0
2010,0.6,913.48,697.83,82.17,670.0,428.0,930.0,0.3,0.0023,0.05,0.005,0.001,0.058,144.0
2011,0.6,912.73,700.15,82.17,670.0,426.0,930.0,0.3,0.0022,0.05,0.006,0.001,0.06,143.0
2012,0.7,920.89,697.17,81.88,670.0,427.0,874.0,0.3,0.002,0.06,0.005,0.001,0.06,134.0
2013,0.7,919.92,699.06,81.88,670.0,427.0,874.0,0.3,0.0023,0.06,0.005,0.001,0.062,138.0
2014,0.7,917.9,700.5,81.88,660.0,426.0,780.0,0.3,0.0023,0.06,0.006,0.001,0.06,139.0
2015,0.8,916.74,701.21,79.38,660.0,442.0,796.0,0.3,0.002,0.07,0.007,0.001,0.059,134.0
2016,1.2,908.81,563.35,67.58,670.0,436.0,891.0,0.8,0.04,0.18,0.006,0.001,0.001,135.0
2017,0.6,917.36,694.66,82.17,660.0,426.0,780.0,0.3,0.0019,0.07,0.008,0.001,0.056,145.0
2018,0.7,906.56,564.88,72.0,670.0,427.0,967.0,0.8,0.04,0.17,0.006,0.001,0.001,145.0
2019,1.4,887.89,563.03,71.32,670.0,424.0,915.0,0.8,0.04,0.17,0.005,0.001,0.001,132.0
2020,0.6,895.18,567.14,79.1,670.0,428.0,899.0,0.8,0.04,0.17,0.005,0.001,0.001,140.0
2021,1.4,901.48,567.52,70.13,670.0,424.0,833.0,0.8,0.04,0.15,0.004,0.001,0.001,140.0
2022,1.4,900.13,564.52,70.13,670.0,427.0,901.0,0.8,0.04,0.17,0.006,0.001,0.001,146.0
2023,1.2,913.65,567.48,69.2,670.0,426.0,900.0,0.8,0.04,0.17,0.005,0.001,0.001,144.0
2024,1.4,907.71,564.58,70.13,670.0,427.0,967.0,0.8,0.03,0.18,0.004,0.001,0.001,147.0
2025,0.8,915.31,567.11,72.37,670.0,427.0,895.0,0.8,0.04,0.15,0.004,0.001,0.001,136.0
2026,0.6,919.69,698.22,82.17,670.0,426.0,900.0,0.3,0.0024,0.06,0.007,0.001,0.057,138.0
2027,0.6,920.62,701.56,82.17,670.0,425.0,923.0,0.3,0.0024,0.06,0.007,0.001,0.057,144.0
2028,0.6,919.97,698.82,82.17,660.0,429.0,810.0,0.3,0.0024,0.06,0.007,0.001,0.057,141.0
2029,0.65,904.29,571.3,75.79,670.0,426.0,933.0,0.8,0.0399,0.1599,0.008,0.001,0.001,142.0
2030,0.6,907.07,567.19,77.61,670.0,431.0,927.0,0.8,0.04,0.16,0.011,0.001,0.001,138.0
2031,0.65,911.43,567.99,75.79,670.0,426.0,900.0,0.8,0.0399,0.1599,0.008,0.001,0.001,137.0
2032,0.65,911.99,569.74,75.79,670.0,425.0,918.0,0.8,0.0399,0.1599,0.008,0.001,0.001,137.0
2033,0.8,911.63,565.54,72.37,670.0,431.0,927.0,0.8,0.04,0.17,0.006,0.001,0.001,159.0
2034,0.6,916.29,697.3,82.17,660.0,428.0,779.0,0.3,0.0021,0.05,0.0089,0.001,0.056,144.0
2035,0.6,911.36,699.59,82.17,660.0,425.0,780.0,0.3,0.0027,0.05,0.006,0.001,0.052,139.0
2036,1.2,905.41,566.48,67.58,670.0,427.0,910.0,0.8,0.04,0.18,0.006,0.001,0.001,154.0
2037,0.7,902.73,570.15,74.0,670.0,428.0,910.0,0.8,0.035,0.17,0.005,0.001,0.001,149.0
2038,0.65,906.1,567.38,77.4,670.0,426.0,900.0,0.8,0.03,0.17,0.005,0.001,0.001,141.0
2039,0.65,912.76,569.14,77.4,670.0,428.0,930.0,0.8,0.03,0.17,0.005,0.001,0.001,132.0
2040,1.2,904.82,567.42,69.2,670.0,431.0,927.0,0.8,0.035,0.17,0.005,0.001,0.001,135.0
2041,0.6,918.79,700.67,82.17,660.0,425.0,780.0,0.3,0.0018,0.06,0.006,0.001,0.06,139.0
2042,0.7,917.37,697.88,81.88,660.0,429.0,780.0,0.3,0.0018,0.06,0.006,0.001,0.065,132.0
2043,0.6,911.37,570.68,77.61,670.0,425.0,897.0,0.8,0.0399,0.15,0.006,0.001,0.001,136.0
2044,0.7,906.38,565.93,74.0,670.0,427.0,930.0,0.8,0.03,0.16,0.004,0.001,0.001,139.0
2045,1.6,921.18,566.34,68.56,670.0,426.0,914.0,0.8,0.0299,0.1599,0.004,0.001,0.001,130.0
2046,0.8,902.53,568.47,72.37,670.0,427.0,890.0,0.8,0.048,0.16,0.005,0.001,0.001,131.0
2047,0.6,916.67,699.43,82.17,660.0,426.0,810.0,0.3,0.0017,0.07,0.006,0.001,0.0599,157.0
2048,0.7,913.83,700.76,81.88,670.0,428.0,944.0,0.3,0.002,0.0599,0.007,0.001,0.0599,137.0
2049,1.4,895.82,564.35,68.13,670.0,425.0,897.0,0.8,0.0299,0.1599,0.004,0.001,0.001,155.0
2050,0.7,914.64,700.77,81.88,660.0,427.0,790.0,0.3,0.002,0.0599,0.007,0.001,0.0599,150.0
2051,0.7,922.17,699.75,81.88,660.0,425.0,780.0,0.3,0.0021,0.05,0.0049,0.001,0.0599,150.0
2052,0.6,917.35,701.24,82.17,660.0,427.0,749.0,0.6,0.0018,0.06,0.006,0.001,0.065,149.0
2053,0.6,919.26,697.71,82.17,660.0,429.0,809.0,0.6,0.0018,0.06,0.006,0.001,0.06,141.0
2054,0.6,918.53,697.9,82.17,660.0,427.0,795.0,0.6,0.0023,0.07,0.0089,0.001,0.062,133.0
2055,1.4,914.57,568.21,68.13,670.0,424.0,915.0,0.8,0.0399,0.15,0.006,0.001,0.001,139.0
2056,0.6,918.36,693.37,82.17,660.0,427.0,795.0,0.3,0.0026,0.06,0.011,0.001,0.063,140.0
2057,0.7,919.37,698.87,81.88,660.0,426.0,780.0,0.6,0.0024,0.07,0.0089,0.001,0.057,142.0
2058,0.8,921.19,697.18,79.38,660.0,426.0,788.0,0.6,0.0026,0.07,0.0089,0.001,0.067,131.0
2059,0.8,921.37,700.7,79.38,660.0,429.0,809.0,0.6,0.0017,0.07,0.006,0.001,0.0599,132.0
2060,1.2,919.07,698.23,72.76,660.0,424.0,800.0,0.6,0.0023,0.0599,0.0049,0.001,0.0619,133.0
2061,0.7,908.28,698.86,81.88,670.0,429.0,900.0,0.6,0.0024,0.07,0.0089,0.001,0.057,154.0
2062,0.7,921.11,700.89,81.88,660.0,425.0,810.0,0.6,0.0024,0.07,0.008,0.001,0.055,142.0
2063,1.2,908.9,574.45,67.58,670.0,426.0,900.0,0.8,0.035,0.15,0.004,0.001,0.001,145.0
2064,0.7,915.42,700.59,81.88,670.0,429.0,900.0,0.6,0.0024,0.07,0.0089,0.001,0.057,152.0
2065,0.7,917.48,699.98,81.88,660.0,427.0,719.0,0.6,0.0023,0.07,0.0089,0.001,0.062,132.0
2066,0.7,915.91,697.44,81.88,660.0,425.0,810.0,0.6,0.002,0.07,0.011,0.001,0.06,155.0
2067,0.7,926.8,695.23,81.88,660.0,428.0,810.0,0.6,0.0021,0.05,0.0049,0.001,0.0599,138.0
2068,0.6,910.27,570.09,79.1,670.0,424.0,915.0,0.8,0.03,0.16,0.008,0.001,0.001,132.0
2069,0.65,903.58,567.84,77.4,670.0,426.0,914.0,0.8,0.0399,0.15,0.006,0.001,0.001,150.0
2070,0.65,919.08,702.2,80.71,660.0,428.0,747.0,0.3,0.0021,0.05,0.0089,0.001,0.056,152.0
2071,0.6,914.83,702.64,82.17,660.0,427.0,810.0,0.6,0.0027,0.05,0.006,0.001,0.052,145.0
2072,0.7,921.92,698.15,81.88,660.0,426.0,810.0,0.6,0.002,0.07,0.011,0.001,0.06,142.0
2073,0.7,927.02,702.24,81.88,660.0,425.0,780.0,0.6,0.0023,0.0599,0.0049,0.001,0.0619,131.0
2074,0.75,902.57,567.86,67.54,670.0,426.0,900.0,0.8,0.0299,0.1599,0.004,0.001,0.001,135.0
2075,0.75,914.86,562.12,67.54,670.0,425.0,904.0,0.8,0.0399,0.15,0.006,0.001,0.001,131.0
2076,1.2,903.41,565.69,67.58,670.0,426.0,900.0,0.8,0.035,0.17,0.008,0.001,0.001,133.0
2077,0.65,905.4,568.9,75.79,670.0,427.0,870.0,0.6,0.035,0.16,0.004,0.001,0.001,140.0
2078,0.65,895.64,567.99,75.79,670.0,427.0,870.0,0.6,0.035,0.16,0.004,0.001,0.001,132.0
2079,0.9,887.21,564.67,69.0,670.0,426.0,900.0,0.8,0.05,0.18,0.011,0.001,0.001,146.0
2080,1.2,923.43,700.1,72.76,660.0,428.0,810.0,0.6,0.002,0.0599,0.007,0.001,0.0599,134.0
2081,0.8,910.34,570.22,72.37,670.0,426.0,849.0,0.8,0.038,0.16,0.005,0.001,0.001,133.0
2082,0.7,918.16,701.52,81.88,670.0,426.0,900.0,0.3,0.0017,0.07,0.0089,0.001,0.06,132.0
2083,0.8,920.54,703.65,79.38,660.0,428.0,809.0,0.3,0.0024,0.07,0.008,0.001,0.055,140.0
2084,1.2,918.87,577.07,69.2,670.0,427.0,929.0,0.8,0.04,0.18,0.007,0.001,0.001,132.0
2085,0.65,917.96,693.16,80.71,670.0,424.0,900.0,0.3,0.003,0.08,0.006,0.001,0.055,142.0
2086,0.65,916.0,698.83,80.71,660.0,426.0,750.0,0.3,0.0026,0.06,0.002,0.001,0.061,144.0
2087,0.7,919.16,699.6,81.88,660.0,427.0,777.0,0.6,0.0023,0.06,0.004,0.001,0.061,135.0
2088,0.8,907.88,565.2,70.39,670.0,424.0,810.0,0.8,0.04,0.18,0.002,0.001,0.001,139.0
2089,0.8,892.35,568.09,72.37,670.0,427.0,900.0,0.8,0.035,0.18,0.007,0.001,0.001,140.0
2090,1.2,916.37,571.43,69.2,670.0,427.0,929.0,0.8,0.035,0.16,0.004,0.001,0.001,141.0
2091,0.65,898.45,568.61,77.4,670.0,426.0,900.0,0.8,0.035,0.17,0.008,0.001,0.001,142.0
2092,0.65,908.05,565.31,77.4,670.0,426.0,886.0,0.8,0.04,0.16,0.011,0.001,0.001,136.0
2093,1.2,900.15,572.32,69.2,670.0,428.0,888.0,0.8,0.04,0.15,0.008,0.001,0.001,134.0
2094,0.6,918.87,698.84,82.17,660.0,308.0,780.0,0.3,0.0016,0.05,0.005,0.001,0.062,135.0
2095,0.7,918.81,697.13,81.88,670.0,426.0,899.0,0.3,0.002,0.06,0.005,0.001,0.062,139.0
2096,0.7,922.68,700.46,81.88,670.0,428.0,920.0,0.3,0.0023,0.05,0.004,0.001,0.064,132.0
2097,0.65,916.68,700.96,80.71,670.0,425.0,900.0,0.3,0.002,0.06,0.005,0.001,0.062,130.0
2098,0.65,911.41,696.84,80.71,670.0,426.0,886.0,0.3,0.0024,0.06,0.006,0.001,0.062,132.0
2099,0.7,912.52,696.74,81.88,660.0,428.0,780.0,0.3,0.0025,0.06,0.005,0.001,0.063,147.0
2100,0.8,914.18,695.18,79.38,660.0,427.0,810.0,0.3,0.0015,0.0599,0.0049,0.001,0.059,141.0
2101,0.6,904.48,697.72,82.17,660.0,427.0,777.0,0.6,0.0019,0.07,0.005,0.001,0.065,144.0
2102,0.9,913.82,699.31,78.49,660.0,428.0,810.0,0.6,0.0025,0.05,0.006,0.001,0.062,148.0
2103,1.2,916.86,571.62,67.58,670.0,428.0,934.0,0.8,0.03,0.16,0.004,0.001,0.001,145.0
2104,0.65,899.95,568.28,75.79,670.0,426.0,926.0,0.8,0.0399,0.1599,0.008,0.001,0.001,139.0
2105,0.65,925.1,702.1,80.71,670.0,428.0,913.0,0.3,0.0026,0.06,0.0089,0.001,0.064,159.0
2106,0.65,914.97,698.36,80.71,670.0,428.0,913.0,0.3,0.0024,0.07,0.008,0.001,0.055,132.0
2107,0.55,916.68,699.08,83.6,670.0,427.0,900.0,0.3,0.0027,0.06,0.008,0.001,0.06,140.0
2108,0.7,895.57,564.91,74.0,670.0,429.0,912.0,0.8,0.04,0.15,0.008,0.001,0.001,146.0
2109,0.65,911.87,696.75,80.71,660.0,427.0,810.0,0.3,0.0026,0.06,0.0089,0.001,0.064,133.0
2110,0.7,919.82,700.91,81.88,670.0,426.0,847.0,0.3,0.0023,0.06,0.004,0.001,0.061,148.0
2111,0.9,924.94,699.27,78.49,660.0,428.0,810.0,0.6,0.0019,0.05,0.004,0.001,0.062,135.0
2112,0.7,925.65,696.93,81.88,670.0,425.0,900.0,0.3,0.0025,0.05,0.006,0.001,0.062,132.0
2113,0.7,912.48,696.38,81.88,660.0,426.0,750.0,0.3,0.0025,0.05,0.006,0.001,0.062,134.0
2114,0.6,909.11,697.19,82.17,670.0,425.0,900.0,0.3,0.0026,0.0599,0.007,0.001,0.0549,142.0
2115,0.7,925.6,698.08,81.88,660.0,428.0,810.0,0.6,0.0024,0.06,0.012,0.001,0.067,139.0
2116,0.6,919.02,700.54,82.17,670.0,426.0,898.0,0.3,0.0018,0.06,0.003,0.001,0.063,141.0
2117,0.7,919.06,697.27,81.88,670.0,426.0,930.0,0.3,0.0025,0.06,0.005,0.001,0.063,143.0
2118,0.7,915.14,697.74,81.88,670.0,427.0,898.0,0.3,0.0024,0.06,0.012,0.001,0.067,132.0
2119,0.6,912.0,697.51,82.17,670.0,426.0,900.0,0.3,0.003,0.07,0.006,0.001,0.06,130.0
2120,0.6,920.86,703.35,82.17,660.0,429.0,778.0,0.3,0.0017,0.07,0.007,0.001,0.065,138.0
2121,0.6,918.77,697.25,82.17,670.0,425.0,930.0,0.3,0.0022,0.07,0.007,0.001,0.069,131.0
2122,0.7,914.92,697.58,81.88,660.0,426.0,810.0,0.3,0.0027,0.07,0.007,0.001,0.056,138.0
2123,0.7,917.97,699.94,81.88,660.0,425.0,810.0,0.3,0.0029,0.08,0.006,0.001,0.056,143.0
2124,0.7,920.36,701.03,81.88,670.0,429.0,915.0,0.3,0.0026,0.07,0.004,0.001,0.068,144.0
2125,0.7,923.86,702.78,81.88,660.0,426.0,810.0,0.3,0.0028,0.0599,0.006,0.001,0.061,132.0
2126,0.9,919.86,703.6,78.49,660.0,425.0,780.0,0.3,0.0019,0.07,0.005,0.001,0.065,142.0
2127,0.9,908.27,574.45,69.0,670.0,427.0,870.0,0.8,0.03,0.15,0.005,0.001,0.001,136.0
2128,1.2,911.99,566.65,69.2,670.0,424.0,900.0,0.8,0.04,0.18,0.015,0.001,0.001,147.0
2129,0.65,901.19,567.35,75.79,670.0,428.0,900.0,0.8,0.04,0.18,0.015,0.001,0.001,136.0
2130,0.57,917.53,697.1,83.03,660.0,426.0,800.0,0.3,0.0022,0.06,0.006,0.001,0.061,146.0
2131,0.8,917.51,701.92,79.38,670.0,427.0,924.0,0.3,0.002,0.0599,0.004,0.001,0.0659,131.0
2132,1.0,913.55,570.01,74.23,670.0,430.0,894.0,0.8,0.035,0.17,0.004,0.001,0.001,148.0
2133,0.7,902.96,569.53,72.0,670.0,428.0,920.0,0.8,0.035,0.16,0.002,0.001,0.001,138.0
2134,0.8,896.78,568.87,70.39,670.0,430.0,894.0,0.8,0.0399,0.18,0.003,0.0099,0.001,136.0
2135,1.6,915.8,568.13,65.94,670.0,428.0,906.0,0.8,0.0399,0.18,0.003,0.0099,0.001,139.0
2136,1.6,910.49,572.72,65.94,670.0,427.0,930.0,0.8,0.0399,0.18,0.003,0.0099,0.001,139.0
2137,1.2,922.63,570.28,69.2,670.0,428.0,888.0,0.8,0.04,0.18,0.015,0.001,0.001,147.0
2138,0.7,889.16,566.25,72.0,670.0,425.0,916.0,0.8,0.035,0.16,0.002,0.001,0.001,144.0
2139,1.6,902.26,567.31,65.94,670.0,441.0,917.0,0.8,0.035,0.1599,0.0089,0.001,0.001,152.0
2140,0.7,914.91,704.96,81.88,670.0,423.0,900.0,0.3,0.0021,0.07,0.004,0.001,0.0659,145.0
2141,0.65,916.29,700.82,80.71,660.0,429.0,810.0,0.3,0.0017,0.06,0.004,0.001,0.06,138.0
2142,0.6,920.73,701.89,82.17,670.0,430.0,915.0,0.3,0.0021,0.0599,0.004,0.001,0.061,139.0
2143,0.6,927.83,703.74,82.17,670.0,429.0,915.0,0.3,0.0021,0.0599,0.004,0.001,0.061,153.0
2144,0.7,895.29,565.79,72.0,670.0,428.0,920.0,0.8,0.035,0.16,0.002,0.001,0.001,131.0
2145,0.7,904.25,571.05,72.0,670.0,428.0,920.0,0.8,0.035,0.17,0.004,0.001,0.001,138.0
2146,0.7,904.84,565.87,72.0,670.0,425.0,916.0,0.8,0.035,0.17,0.004,0.001,0.001,145.0
2147,0.8,909.93,572.64,70.39,660.0,308.0,780.0,0.8,0.0399,0.18,0.003,0.0099,0.001,140.0
2148,0.7,906.87,700.41,81.88,660.0,427.0,783.0,0.3,0.0022,0.07,0.004,0.001,0.063,134.0
2149,0.7,919.26,700.94,81.88,660.0,427.0,765.0,0.3,0.0021,0.07,0.004,0.001,0.0659,138.0
2150,1.2,916.85,695.01,72.76,670.0,425.0,920.0,0.3,0.0019,0.07,0.003,0.001,0.061,135.0
2151,1.2,906.69,697.93,72.76,660.0,429.0,810.0,0.3,0.0015,0.07,0.006,0.001,0.0649,135.0
2152,0.65,914.24,701.17,80.71,660.0,427.0,780.0,0.3,0.0019,0.07,0.003,0.001,0.061,140.0
2153,0.8,905.01,565.87,72.37,670.0,428.0,840.0,0.8,0.035,0.18,0.004,0.001,0.001,144.0
2154,0.8,914.12,570.39,72.37,670.0,424.0,916.0,0.8,0.035,0.18,0.004,0.001,0.001,159.0
2155,0.8,902.88,568.17,72.37,670.0,424.0,916.0,0.8,0.035,0.18,0.004,0.001,0.001,142.0
2156,0.8,889.36,565.84,72.37,670.0,425.0,860.0,0.8,0.035,0.18,0.004,0.001,0.001,147.0
2157,1.0,897.96,568.26,74.23,670.0,426.0,910.0,0.8,0.035,0.16,0.002,0.001,0.001,139.0
2158,1.2,907.92,567.97,69.2,670.0,425.0,900.0,0.8,0.035,0.1599,0.0089,0.001,0.001,149.0
2159,0.65,916.34,702.09,80.71,660.0,425.0,780.0,0.3,0.002,0.07,0.0049,0.001,0.061,142.0
2160,1.2,919.02,701.53,72.76,660.0,429.0,810.0,0.3,0.0019,0.07,0.003,0.001,0.061,132.0
2161,1.2,918.16,699.96,72.76,660.0,426.0,780.0,0.3,0.0017,0.06,0.004,0.001,0.06,131.0
2162,1.2,920.35,700.2,72.76,660.0,425.0,810.0,0.3,0.002,0.07,0.0049,0.001,0.061,135.0
2163,0.8,888.94,561.44,72.37,670.0,429.0,912.0,0.8,0.035,0.15,0.002,0.001,0.001,145.0
2164,0.8,886.32,574.59,72.37,670.0,429.0,912.0,0.8,0.04,0.16,0.005,0.001,0.001,142.0
2165,0.65,912.12,568.75,77.4,670.0,426.0,840.0,0.8,0.035,0.16,0.004,0.001,0.001,139.0
2166,0.8,886.97,567.51,70.39,670.0,425.0,916.0,0.8,0.035,0.14,0.003,0.001,0.001,133.0
2167,0.8,900.72,569.95,70.39,670.0,425.0,871.0,0.8,0.035,0.14,0.003,0.001,0.001,144.0
2168,0.7,914.27,697.28,81.88,660.0,427.0,765.0,0.3,0.0021,0.06,0.003,0.001,0.071,141.0
2169,1.6,927.43,566.83,68.56,670.0,423.0,900.0,0.8,0.05,0.18,0.002,0.001,0.001,138.0
2170,1.4,907.57,563.08,70.13,670.0,425.0,871.0,0.8,0.035,0.17,0.01,0.001,0.001,134.0
2171,1.4,896.78,565.2,71.32,670.0,420.0,900.0,0.8,0.035,0.14,0.003,0.001,0.001,142.0
2172,0.6,901.6,567.54,79.1,670.0,428.0,914.0,0.8,0.0399,0.1599,0.008,0.001,0.001,142.0
2173,1.4,894.79,574.51,71.32,670.0,426.0,900.0,0.8,0.035,0.14,0.003,0.001,0.001,133.0
2174,1.4,890.86,560.44,71.32,670.0,423.0,900.0,0.8,0.035,0.14,0.003,0.001,0.001,133.0
2175,1.2,907.97,566.42,69.2,670.0,425.0,900.0,0.8,0.05,0.17,0.006,0.001,0.001,136.0
2176,0.65,907.82,570.96,77.4,670.0,428.0,914.0,0.8,0.035,0.17,0.01,0.001,0.001,136.0
2177,0.65,909.75,567.32,77.4,670.0,425.0,915.0,0.8,0.035,0.17,0.01,0.001,0.001,135.0
2178,1.6,912.54,565.94,65.94,670.0,426.0,910.0,0.8,0.03,0.16,0.005,0.001,0.001,131.0
2179,0.8,910.54,568.21,70.39,670.0,425.0,900.0,0.8,0.03,0.16,0.005,0.001,0.001,143.0
2180,0.6,905.99,562.69,77.61,670.0,420.0,900.0,0.8,0.05,0.17,0.006,0.001,0.001,143.0
2181,0.75,911.18,570.8,67.54,670.0,425.0,900.0,0.8,0.035,0.17,0.01,0.001,0.001,134.0
2182,0.6,911.89,565.21,79.1,670.0,426.0,915.0,0.8,0.03,0.15,0.008,0.001,0.001,144.0
2183,0.65,909.66,566.75,77.4,670.0,425.0,900.0,0.8,0.03,0.15,0.008,0.001,0.001,141.0
2184,0.7,922.58,701.18,81.88,660.0,427.0,754.0,0.3,0.0021,0.06,0.004,0.001,0.062,134.0
2185,0.7,909.99,703.65,81.88,660.0,428.0,760.0,0.3,0.0023,0.06,0.007,0.001,0.061,141.0
2186,0.7,927.79,700.59,81.88,690.0,306.0,1005.0,0.3,0.0022,0.06,0.004,0.001,0.062,147.0
2187,0.9,906.95,569.3,69.0,670.0,425.0,900.0,0.8,0.04,0.17,0.011,0.001,0.001,136.0
2188,0.9,914.94,566.12,69.0,670.0,431.0,930.0,0.8,0.03,0.17,0.0089,0.001,0.001,134.0
2189,0.8,911.55,564.9,72.37,670.0,431.0,930.0,0.8,0.03,0.17,0.0089,0.001,0.001,133.0
2190,0.7,910.12,704.58,81.88,660.0,429.0,779.0,0.3,0.0015,0.07,0.006,0.001,0.059,133.0
2191,0.7,909.86,704.69,81.88,660.0,368.0,742.0,0.3,0.0019,0.08,0.006,0.001,0.07,138.0
2192,0.7,927.92,706.1,81.88,660.0,372.0,800.0,0.3,0.0024,0.08,0.005,0.001,0.065,132.0
2193,0.7,929.03,704.18,81.88,660.0,425.0,780.0,0.3,0.0019,0.06,0.004,0.001,0.07,132.0
2194,0.6,923.2,706.27,82.17,670.0,426.0,855.0,0.3,0.0023,0.07,0.003,0.001,0.06,135.0
2195,0.6,919.47,704.32,82.17,660.0,367.0,795.0,0.3,0.0019,0.08,0.006,0.001,0.07,145.0
2196,0.7,919.22,698.12,81.88,660.0,367.0,795.0,0.3,0.0024,0.07,0.008,0.001,0.055,131.0
2197,0.8,927.28,701.12,79.38,660.0,428.0,786.0,0.3,0.0024,0.08,0.005,0.001,0.065,148.0
2198,0.8,920.65,704.56,79.38,660.0,429.0,779.0,0.3,0.0024,0.08,0.005,0.001,0.065,134.0
2199,0.65,912.24,572.19,77.4,670.0,425.0,915.0,0.8,0.035,0.16,0.003,0.001,0.001,132.0
2200,0.8,915.61,566.88,72.37,670.0,429.0,900.0,0.8,0.04,0.16,0.004,0.001,0.001,131.0
2201,1.2,915.12,566.64,67.58,670.0,431.0,896.0,0.8,0.038,0.16,0.007,0.001,0.001,131.0
2202,1.2,912.34,564.09,67.58,670.0,429.0,900.0,0.8,0.038,0.16,0.007,0.001,0.001,133.0
2203,0.6,911.12,698.78,82.17,660.0,424.0,799.0,0.3,0.0018,0.07,0.007,0.001,0.065,134.0
2204,1.4,914.85,569.42,70.13,670.0,429.0,895.0,0.8,0.04,0.16,0.004,0.001,0.001,146.0
2205,0.7,909.28,699.39,81.88,660.0,432.0,808.0,0.3,0.0019,0.08,0.006,0.001,0.07,130.0
2206,0.6,911.74,567.99,79.1,670.0,425.0,900.0,0.8,0.05,0.16,0.004,0.001,0.001,140.0
2207,0.65,914.31,566.09,77.4,670.0,429.0,897.0,0.8,0.033,0.15,0.004,0.001,0.001,138.0
2208,0.65,914.94,567.77,77.4,670.0,428.0,899.0,0.8,0.033,0.15,0.004,0.001,0.001,137.0
2209,0.65,912.8,564.78,77.4,670.0,424.0,928.0,0.8,0.033,0.15,0.004,0.001,0.001,148.0
2210,0.6,913.97,569.46,79.1,670.0,429.0,895.0,0.8,0.04,0.17,0.007,0.001,0.001,133.0
2211,0.6,917.0,565.34,79.1,670.0,420.0,900.0,0.8,0.04,0.17,0.007,0.001,0.001,143.0
2212,1.2,909.75,565.24,69.2,570.0,425.0,125.0,0.8,0.035,0.2,0.005,0.001,0.001,147.0
2213,1.2,913.77,567.65,69.2,570.0,425.0,125.0,0.8,0.05,0.17,0.006,0.001,0.001,140.0
2214,0.8,918.0,699.79,79.38,660.0,427.0,754.0,0.3,0.0018,0.07,0.006,0.001,0.065,133.0
2215,0.7,914.88,699.93,81.88,660.0,427.0,754.0,0.3,0.0023,0.08,0.005,0.001,0.061,131.0
2216,0.7,920.44,700.46,81.88,660.0,429.0,788.0,0.3,0.002,0.0599,0.002,0.001,0.061,138.0
2217,0.7,914.6,698.89,81.88,660.0,425.0,780.0,0.3,0.002,0.0599,0.002,0.001,0.061,132.0
2218,0.7,912.22,703.89,81.88,660.0,425.0,780.0,0.3,0.002,0.0599,0.002,0.001,0.061,149.0
2219,0.8,895.45,573.52,70.39,670.0,426.0,900.0,0.8,0.05,0.18,0.002,0.001,0.001,139.0
2220,0.65,926.56,553.72,77.4,670.0,425.0,900.0,0.8,0.05,0.16,0.004,0.001,0.001,159.0
2221,0.65,909.36,566.26,77.4,670.0,426.0,944.0,0.8,0.05,0.16,0.004,0.001,0.001,137.0
2222,0.65,918.12,565.48,77.4,670.0,426.0,915.0,0.8,0.033,0.15,0.004,0.001,0.001,132.0
2223,0.65,907.89,567.21,77.4,670.0,426.0,900.0,0.8,0.033,0.15,0.004,0.001,0.001,135.0
2224,0.65,902.93,569.31,75.79,670.0,425.0,915.0,0.8,0.04,0.16,0.002,0.001,0.001,149.0
2225,0.65,895.65,569.09,75.79,670.0,425.0,915.0,0.8,0.04,0.16,0.002,0.001,0.001,151.0
2226,0.7,918.6,695.74,81.88,660.0,431.0,796.0,0.3,0.002,0.0599,0.002,0.001,0.061,137.0
2227,0.8,924.29,701.28,79.38,660.0,367.0,780.0,0.3,0.0027,0.08,0.005,0.001,0.065,134.0
2228,0.7,921.38,702.1,81.88,660.0,428.0,751.0,0.3,0.0021,0.06,0.003,0.001,0.059,149.0
2229,0.7,913.08,570.68,74.0,670.0,427.0,900.0,0.8,0.04,0.17,0.005,0.001,0.001,138.0
2230,0.7,901.95,698.75,81.88,660.0,427.0,780.0,0.3,0.0026,0.06,0.004,0.001,0.062,159.0
2231,0.65,911.29,700.94,80.71,660.0,429.0,780.0,0.3,0.0021,0.06,0.004,0.001,0.063,146.0
2232,0.65,908.08,700.37,80.71,660.0,425.0,789.0,0.3,0.0021,0.06,0.004,0.001,0.063,149.0
2233,0.7,924.11,700.79,81.88,660.0,426.0,778.0,0.3,0.0023,0.07,0.003,0.001,0.061,142.0
2234,0.7,897.53,569.18,74.0,670.0,427.0,900.0,0.8,0.04,0.17,0.005,0.001,0.001,132.0
2235,0.7,898.17,569.23,74.0,670.0,420.0,900.0,0.8,0.04,0.17,0.005,0.001,0.001,136.0
2236,1.2,931.28,706.08,72.76,660.0,426.0,778.0,0.3,0.0021,0.07,0.004,0.001,0.06,149.0
2237,0.7,914.82,704.6,81.88,660.0,426.0,811.0,0.3,0.0022,0.07,0.006,0.001,0.057,159.0
2238,0.7,909.21,703.82,81.88,660.0,427.0,795.0,0.3,0.0017,0.05,0.004,0.001,0.056,156.0
2239,0.7,920.59,700.28,81.88,660.0,426.0,790.0,0.3,0.0018,0.05,0.003,0.001,0.06,144.0
2240,1.2,918.98,698.74,72.76,660.0,425.0,795.0,0.6,0.0021,0.07,0.004,0.001,0.063,148.0
2241,1.2,918.84,701.5,72.76,660.0,429.0,810.0,0.3,0.0027,0.07,0.006,0.001,0.065,152.0
2242,1.2,923.79,700.55,72.76,660.0,425.0,778.0,0.3,0.0025,0.07,0.003,0.001,0.06,137.0
2243,0.7,919.01,702.36,81.88,660.0,426.0,800.0,0.3,0.0024,0.08,0.005,0.001,0.058,134.0
2244,1.6,906.79,565.45,64.46,670.0,427.0,923.0,0.8,0.045,0.15,0.003,0.001,0.001,140.0
2245,1.6,914.78,565.09,64.46,670.0,427.0,923.0,0.8,0.04,0.17,0.004,0.001,0.001,147.0
2246,1.4,911.91,567.82,68.83,670.0,428.0,899.0,0.8,0.04,0.17,0.004,0.001,0.001,133.0
2247,1.2,930.15,702.03,72.76,660.0,426.0,778.0,0.3,0.0021,0.08,0.002,0.001,0.058,144.0
2248,0.6,895.96,569.06,79.1,670.0,424.0,900.0,0.8,0.04,0.15,0.007,0.001,0.001,131.0
2249,0.7,917.36,700.7,81.88,660.0,367.0,780.0,0.3,0.002,0.06,0.006,0.001,0.06,143.0
2250,0.7,921.81,697.87,81.88,660.0,424.0,789.0,0.6,0.0021,0.07,0.004,0.001,0.063,160.0
2251,1.4,908.98,566.93,70.13,670.0,426.0,900.0,0.8,0.045,0.17,0.007,0.001,0.001,146.0
2252,0.6,915.28,699.81,82.17,660.0,424.0,810.0,0.3,0.0022,0.06,0.005,0.001,0.056,153.0
2253,0.7,915.98,700.22,81.88,660.0,425.0,798.0,0.3,0.0021,0.07,0.003,0.001,0.057,146.0
2254,0.7,925.66,698.15,81.88,660.0,425.0,762.0,0.5,0.0018,0.07,0.002,0.001,0.062,154.0
2255,0.65,925.63,703.04,80.71,660.0,424.0,789.0,0.3,0.002,0.05,0.002,0.001,0.06,147.0
2256,1.8,910.15,568.12,63.26,670.0,423.0,915.0,0.8,0.045,0.17,0.007,0.001,0.001,139.0
2257,1.0,914.66,560.6,74.23,670.0,427.0,911.0,0.8,0.05,0.16,0.004,0.001,0.001,153.0
2258,0.7,923.33,700.65,81.88,660.0,424.0,799.0,0.5,0.0018,0.07,0.004,0.001,0.062,132.0
2259,0.7,925.63,699.58,81.88,660.0,426.0,795.0,0.3,0.0016,0.07,0.004,0.001,0.058,133.0
2260,0.7,922.44,702.34,81.88,660.0,428.0,795.0,0.3,0.0022,0.07,0.006,0.001,0.057,153.0
2261,0.7,928.38,697.45,81.88,670.0,429.0,920.0,0.6,0.0021,0.06,0.004,0.001,0.063,140.0
2262,0.7,924.54,702.87,81.88,660.0,428.0,795.0,0.3,0.002,0.06,0.005,0.001,0.064,156.0
2263,0.7,910.34,702.02,81.88,660.0,428.0,787.0,0.3,0.0017,0.07,0.003,0.001,0.06,148.0
2264,0.8,917.2,701.2,79.38,660.0,427.0,780.0,0.5,0.0018,0.06,0.005,0.001,0.06,144.0
2265,0.7,913.93,698.84,81.88,670.0,426.0,833.0,0.3,0.0023,0.06,0.003,0.001,0.058,138.0
2266,0.7,915.31,701.35,81.88,660.0,427.0,790.0,0.3,0.0018,0.06,0.003,0.001,0.061,131.0
2267,0.7,907.66,697.76,81.88,670.0,427.0,900.0,0.5,0.0018,0.06,0.005,0.001,0.06,134.0
2268,0.7,914.65,701.2,81.88,670.0,426.0,900.0,0.6,0.0021,0.06,0.005,0.001,0.059,148.0
2269,0.7,913.16,700.09,81.88,660.0,425.0,795.0,0.3,0.0021,0.06,0.005,0.001,0.059,158.0
2270,0.6,907.65,706.63,82.17,660.0,425.0,810.0,0.3,0.0024,0.07,0.005,0.001,0.059,159.0
2271,0.9,901.33,710.43,78.49,670.0,427.0,884.0,0.3,0.0013,0.06,0.002,0.001,0.063,154.0
2272,0.65,908.92,564.94,75.79,670.0,424.0,834.0,0.8,0.045,0.15,0.003,0.001,0.001,143.0
2273,0.65,911.7,568.18,75.79,670.0,427.0,893.0,0.8,0.045,0.15,0.003,0.001,0.001,133.0
2274,0.65,913.86,562.89,75.79,670.0,426.0,810.0,0.8,0.045,0.15,0.003,0.001,0.001,157.0
2275,0.65,912.22,563.64,75.79,670.0,428.0,810.0,0.8,0.045,0.16,0.01,0.001,0.001,136.0
2276,0.7,927.79,700.7,81.88,660.0,426.0,795.0,0.5,0.0018,0.06,0.005,0.001,0.06,149.0
2277,0.65,929.83,697.89,80.71,660.0,425.0,795.0,0.5,0.0018,0.05,0.002,0.001,0.059,131.0
2278,0.65,934.64,695.71,80.71,670.0,428.0,900.0,0.6,0.0013,0.06,0.008,0.001,0.062,145.0
2279,0.8,905.79,573.45,70.39,670.0,424.0,834.0,0.8,0.04,0.16,0.004,0.001,0.001,151.0
2280,0.8,908.93,567.63,70.39,670.0,423.0,915.0,0.8,0.04,0.16,0.004,0.001,0.001,159.0
2281,0.8,906.52,565.16,70.39,670.0,424.0,834.0,0.8,0.04,0.16,0.004,0.001,0.001,141.0
2282,0.6,893.59,566.09,79.1,670.0,427.0,911.0,0.8,0.05,0.16,0.004,0.001,0.001,148.0
2283,0.65,914.03,564.9,77.4,670.0,426.0,854.0,0.8,0.05,0.18,0.006,0.001,0.001,141.0
2284,0.65,914.73,568.05,77.4,670.0,426.0,854.0,0.8,0.05,0.18,0.006,0.001,0.001,132.0
2285,0.6,906.52,568.11,79.1,670.0,425.0,930.0,0.8,0.0399,0.17,0.0149,0.001,0.001,137.0
2286,0.7,901.84,566.29,74.0,670.0,423.0,915.0,0.8,0.0399,0.17,0.0149,0.001,0.001,136.0
2287,1.6,909.49,569.08,65.21,670.0,425.0,903.0,0.8,0.05,0.18,0.006,0.001,0.001,160.0
2288,0.7,919.45,702.9,81.88,670.0,424.0,886.0,0.3,0.0027,0.07,0.006,0.001,0.065,136.0
2289,0.6,927.4,702.37,82.17,670.0,427.0,915.0,0.3,0.0016,0.06,0.005,0.001,0.061,134.0
2290,0.7,909.54,699.33,81.88,660.0,425.0,810.0,0.6,0.002,0.07,0.003,0.001,0.061,134.0
2291,0.65,912.3,700.8,80.71,670.0,425.0,898.0,0.3,0.0019,0.0799,0.004,0.001,0.0619,132.0
2292,0.65,913.39,701.41,80.71,670.0,425.0,898.0,0.3,0.002,0.06,0.006,0.001,0.06,137.0
2293,0.7,912.7,702.42,81.88,660.0,429.0,810.0,0.3,0.0013,0.06,0.008,0.001,0.062,134.0
2294,0.7,908.15,701.88,81.88,660.0,429.0,810.0,0.3,0.0013,0.07,0.008,0.001,0.06,156.0
2295,0.7,910.68,705.15,81.88,660.0,425.0,795.0,0.6,0.0013,0.07,0.008,0.001,0.06,139.0
2296,1.0,902.64,567.68,74.23,670.0,428.0,959.0,0.8,0.03,0.16,0.002,0.001,0.001,154.0
2297,0.7,912.45,703.76,81.88,660.0,425.0,795.0,0.6,0.0024,0.08,0.005,0.001,0.058,139.0
2298,0.7,905.37,700.04,81.88,660.0,425.0,802.0,0.4,0.0023,0.07,0.003,0.001,0.061,141.0
2299,0.7,910.22,705.87,81.88,670.0,427.0,900.0,0.3,0.0019,0.07,0.004,0.001,0.058,134.0
2300,0.7,906.73,697.97,81.88,660.0,425.0,795.0,0.3,0.0018,0.05,0.003,0.001,0.06,132.0
2301,0.9,910.8,698.53,76.88,660.0,424.0,799.0,0.5,0.002,0.06,0.005,0.001,0.062,143.0
2302,1.2,904.99,696.73,72.76,660.0,428.0,790.0,0.6,0.0021,0.07,0.004,0.001,0.063,131.0
2303,0.7,912.2,703.44,81.88,660.0,367.0,780.0,0.3,0.0018,0.06,0.003,0.001,0.061,134.0
2304,0.8,914.29,697.3,79.38,670.0,428.0,900.0,0.3,0.0017,0.07,0.003,0.001,0.06,150.0
2305,1.2,908.07,699.12,72.76,660.0,428.0,790.0,0.6,0.002,0.06,0.004,0.001,0.065,134.0
2306,1.2,904.53,700.61,72.76,660.0,426.0,795.0,0.6,0.0013,0.07,0.008,0.001,0.06,131.0
2307,1.6,908.47,563.56,65.94,670.0,428.0,906.0,1.0,0.04,0.16,0.004,0.001,0.001,133.0
2308,1.4,912.96,565.38,70.13,670.0,427.0,915.0,0.8,0.04,0.16,0.004,0.001,0.001,134.0
2309,1.6,907.37,569.92,68.56,670.0,425.0,903.0,0.8,0.04,0.16,0.004,0.001,0.001,140.0
2310,1.4,912.43,566.28,69.49,670.0,427.0,915.0,0.8,0.05,0.18,0.006,0.001,0.001,147.0
2311,1.4,903.35,567.04,69.49,670.0,427.0,915.0,0.8,0.04,0.16,0.004,0.001,0.001,144.0
2312,0.8,913.1,701.56,79.38,660.0,425.0,795.0,0.3,0.0023,0.07,0.008,0.001,0.06,135.0
2313,0.7,910.13,698.39,81.88,660.0,428.0,795.0,0.3,0.0017,0.06,0.005,0.001,0.061,134.0
2314,0.7,911.57,700.68,81.88,670.0,429.0,920.0,0.3,0.002,0.07,0.006,0.001,0.0599,133.0
2315,1.2,904.33,695.82,72.76,660.0,425.0,790.0,0.3,0.0018,0.06,0.005,0.001,0.052,139.0
2316,1.8,912.29,570.31,63.26,670.0,426.0,854.0,0.8,0.04,0.16,0.006,0.001,0.001,151.0
2317,0.8,904.79,576.79,70.39,670.0,425.0,930.0,0.8,0.04,0.16,0.004,0.001,0.001,136.0
2318,0.7,917.31,699.08,81.88,670.0,427.0,900.0,0.3,0.0023,0.06,0.003,0.001,0.057,136.0
2319,0.7,913.65,702.53,81.88,660.0,367.0,806.0,0.3,0.0019,0.05,0.003,0.001,0.055,147.0
2320,0.7,909.71,700.43,81.88,670.0,424.0,857.0,0.6,0.0023,0.06,0.003,0.001,0.057,158.0
2321,0.7,916.02,702.37,81.88,660.0,368.0,855.0,0.3,0.0019,0.05,0.003,0.001,0.055,139.0
2322,0.7,912.43,701.13,81.88,660.0,372.0,791.0,0.3,0.0019,0.05,0.003,0.001,0.055,132.0
2323,0.8,924.06,699.89,79.38,670.0,425.0,900.0,0.3,0.0019,0.07,0.005,0.001,0.057,151.0
2324,1.2,921.65,699.25,72.76,660.0,425.0,795.0,0.3,0.0018,0.06,0.005,0.001,0.052,141.0
