Repository: shagufta24/neural-architecture-search-with-differential-evolution

File: data.csv (part 6 of 18)
,Thickness,FRT,CT,% TCM Reduc,Cold Spot,Control Heating Time,Soaking Time,SPM Elongation,% Carbon,% Mn,%SI,%NB,%TI,YS (Mpa)
2325,0.6,897.27,571.88,79.1,670.0,430.0,913.0,0.8,0.035,0.19,0.0089,0.001,0.001,147.0
2326,0.9,896.86,563.13,69.0,670.0,429.0,920.0,0.8,0.035,0.16,0.003,0.001,0.001,145.0
2327,0.7,905.11,699.47,81.88,660.0,429.0,810.0,0.3,0.0017,0.07,0.005,0.001,0.066,149.0
2328,0.7,915.61,701.47,81.88,660.0,428.0,795.0,0.3,0.0023,0.07,0.008,0.001,0.06,150.0
2329,0.7,937.29,706.43,81.88,660.0,425.0,810.0,0.3,0.0019,0.07,0.005,0.001,0.057,137.0
2330,0.7,922.36,700.97,81.88,660.0,425.0,789.0,0.3,0.0019,0.07,0.005,0.001,0.057,135.0
2331,0.65,934.44,700.55,80.71,670.0,426.0,936.0,0.4,0.0025,0.07,0.004,0.001,0.061,132.0
2332,1.2,916.5,571.41,69.2,670.0,427.0,893.0,0.8,0.035,0.19,0.0089,0.001,0.001,136.0
2333,1.2,914.08,569.1,69.2,670.0,429.0,915.0,0.8,0.0399,0.17,0.0149,0.001,0.001,134.0
2334,0.8,914.34,569.77,72.37,670.0,426.0,921.0,0.8,0.048,0.17,0.005,0.001,0.001,136.0
2335,0.8,913.36,570.13,72.37,670.0,429.0,915.0,0.8,0.04,0.16,0.003,0.001,0.001,134.0
2336,0.7,905.84,571.18,74.0,670.0,429.0,915.0,0.8,0.048,0.17,0.005,0.001,0.001,151.0
2337,0.75,909.67,559.1,67.54,670.0,424.0,900.0,0.8,0.045,0.15,0.003,0.001,0.001,132.0
2338,0.7,916.57,699.11,81.88,660.0,430.0,794.0,0.3,0.0017,0.07,0.005,0.001,0.066,132.0
2339,0.9,936.15,700.36,76.88,660.0,426.0,780.0,0.5,0.0019,0.07,0.005,0.001,0.057,135.0
2340,0.7,927.29,700.19,81.88,660.0,427.0,795.0,0.3,0.0022,0.09,0.005,0.001,0.06,130.0
2341,0.7,922.94,700.79,81.88,660.0,426.0,795.0,0.3,0.0017,0.07,0.005,0.001,0.067,131.0
2342,0.65,920.67,698.57,80.71,660.0,427.0,780.0,0.3,0.002,0.06,0.004,0.001,0.059,132.0
2343,0.7,913.87,697.48,81.88,670.0,425.0,900.0,0.3,0.002,0.06,0.004,0.001,0.059,156.0
2344,0.7,917.23,700.45,81.88,660.0,428.0,771.0,0.3,0.0017,0.07,0.005,0.001,0.067,143.0
2345,0.65,924.39,702.16,80.71,660.0,427.0,797.0,0.3,0.0027,0.04,0.007,0.001,0.059,132.0
2346,0.75,903.43,564.13,67.54,670.0,428.0,906.0,0.8,0.04,0.17,0.004,0.001,0.001,145.0
2347,0.9,920.56,701.82,76.88,660.0,427.0,795.0,0.3,0.0021,0.06,0.005,0.001,0.058,150.0
2348,0.7,935.41,701.92,81.88,660.0,428.0,795.0,0.3,0.0019,0.06,0.002,0.001,0.065,130.0
2349,0.8,917.16,698.2,79.38,660.0,426.0,795.0,0.3,0.0017,0.07,0.005,0.001,0.066,139.0
2350,0.65,903.63,574.56,75.79,670.0,428.0,897.0,0.8,0.045,0.16,0.01,0.001,0.001,143.0
2351,0.65,913.34,563.77,75.79,670.0,425.0,757.0,0.8,0.045,0.16,0.01,0.001,0.001,131.0
2352,0.65,908.32,578.15,75.79,670.0,428.0,968.0,0.8,0.05,0.16,0.004,0.001,0.001,138.0
2353,0.65,913.88,569.73,75.79,670.0,424.0,915.0,0.8,0.05,0.18,0.006,0.001,0.001,144.0
2354,0.65,906.48,565.29,77.4,670.0,425.0,921.0,0.8,0.05,0.18,0.002,0.001,0.001,142.0
2355,0.65,915.34,568.09,77.4,670.0,424.0,900.0,0.8,0.04,0.18,0.0089,0.001,0.001,159.0
2356,1.2,911.23,568.52,69.2,670.0,427.0,900.0,0.8,0.04,0.15,0.002,0.001,0.001,144.0
2357,0.8,906.76,564.81,72.37,670.0,427.0,900.0,0.8,0.04,0.15,0.002,0.001,0.001,154.0
2358,1.0,903.8,567.24,74.23,670.0,426.0,853.0,0.8,0.035,0.16,0.002,0.001,0.001,152.0
2359,1.0,911.28,567.92,74.23,670.0,426.0,853.0,0.8,0.045,0.18,0.004,0.001,0.001,148.0
2360,0.9,907.65,567.38,69.0,670.0,427.0,915.0,0.8,0.045,0.16,0.004,0.001,0.001,131.0
2361,0.65,902.15,567.53,77.4,670.0,428.0,824.0,0.8,0.035,0.15,0.004,0.001,0.001,149.0
2362,0.75,893.83,568.71,67.54,670.0,424.0,900.0,0.8,0.045,0.18,0.004,0.001,0.001,157.0
2363,0.65,916.43,698.75,80.71,660.0,425.0,772.0,0.3,0.0016,0.07,0.005,0.001,0.057,141.0
2364,0.65,907.39,699.01,80.71,660.0,425.0,772.0,0.3,0.0016,0.07,0.005,0.001,0.057,152.0
2365,0.8,906.29,570.7,72.37,670.0,424.0,915.0,0.8,0.04,0.17,0.007,0.001,0.001,133.0
2366,1.2,915.1,568.28,69.2,670.0,427.0,915.0,0.8,0.04,0.17,0.007,0.001,0.001,141.0
2367,1.2,917.25,571.23,69.2,670.0,427.0,900.0,0.8,0.04,0.17,0.007,0.001,0.001,134.0
2368,1.8,914.02,569.55,68.33,670.0,424.0,915.0,0.8,0.035,0.16,0.002,0.001,0.001,131.0
2369,1.8,912.92,567.45,68.33,670.0,425.0,840.0,0.8,0.035,0.16,0.002,0.001,0.001,131.0
2370,1.2,911.34,576.33,69.2,670.0,428.0,900.0,0.8,0.035,0.16,0.002,0.001,0.001,156.0
2371,1.2,919.31,572.14,69.2,670.0,428.0,900.0,0.8,0.045,0.18,0.004,0.001,0.001,156.0
2372,0.7,912.79,699.42,81.88,660.0,428.0,760.0,0.3,0.0022,0.06,0.008,0.001,0.062,150.0
2373,0.7,908.25,699.21,81.88,660.0,425.0,795.0,0.6,0.0022,0.07,0.004,0.001,0.064,140.0
2374,0.7,912.71,701.45,81.88,660.0,425.0,780.0,0.3,0.002,0.0799,0.003,0.001,0.0599,132.0
2375,0.7,910.94,699.36,81.88,660.0,426.0,803.0,0.3,0.0019,0.06,0.004,0.001,0.06,150.0
2376,0.6,910.64,700.01,82.17,660.0,427.0,780.0,0.5,0.002,0.0799,0.003,0.001,0.0599,149.0
2377,0.6,905.33,699.07,82.17,660.0,427.0,779.0,0.3,0.002,0.0799,0.003,0.001,0.0599,144.0
2378,1.8,888.25,559.3,68.33,670.0,427.0,915.0,0.8,0.035,0.16,0.002,0.001,0.001,146.0
2379,0.7,909.33,701.88,81.88,660.0,425.0,795.0,0.6,0.0021,0.05,0.007,0.001,0.056,154.0
2380,1.2,904.42,571.9,67.58,670.0,429.0,900.0,0.8,0.04,0.2,0.012,0.001,0.001,137.0
2381,1.2,915.47,577.91,67.58,670.0,429.0,900.0,0.8,0.04,0.2,0.012,0.001,0.001,150.0
2382,0.7,912.48,699.85,81.88,660.0,425.0,795.0,0.6,0.002,0.05,0.004,0.001,0.0649,132.0
2383,0.7,915.38,699.36,81.88,660.0,426.0,716.0,0.3,0.0022,0.07,0.004,0.001,0.064,141.0
2384,0.7,907.34,700.8,81.88,660.0,427.0,800.0,0.6,0.002,0.0799,0.003,0.001,0.0599,159.0
2385,0.8,903.97,566.25,72.37,670.0,430.0,914.0,0.8,0.04,0.16,0.0089,0.001,0.001,159.0
2386,1.2,908.26,570.64,69.2,670.0,424.0,915.0,0.8,0.04,0.16,0.008,0.001,0.001,145.0
2387,0.7,898.8,565.79,72.0,670.0,426.0,900.0,0.8,0.035,0.16,0.002,0.001,0.001,150.0
2388,1.2,906.02,570.6,69.2,670.0,430.0,915.0,0.8,0.04,0.16,0.008,0.001,0.001,138.0
2389,0.65,914.81,700.79,80.71,660.0,428.0,791.0,0.3,0.002,0.06,0.005,0.001,0.06,135.0
2390,0.7,905.26,704.53,81.88,660.0,427.0,779.0,0.3,0.0017,0.0599,0.004,0.001,0.056,130.0
2391,0.65,909.12,576.7,77.4,670.0,427.0,915.0,0.8,0.045,0.18,0.004,0.001,0.001,146.0
2392,1.6,915.98,570.14,68.56,670.0,424.0,895.0,0.8,0.04,0.18,0.0089,0.001,0.001,153.0
2393,0.7,910.88,701.34,81.88,660.0,426.0,771.0,0.6,0.0021,0.06,0.005,0.001,0.064,137.0
2394,0.7,914.69,698.0,81.88,660.0,428.0,803.0,0.3,0.0021,0.06,0.005,0.001,0.055,133.0
2395,0.7,911.39,699.82,81.88,660.0,425.0,777.0,0.3,0.002,0.07,0.006,0.001,0.0619,142.0
2396,0.7,913.43,702.0,81.88,660.0,425.0,777.0,0.3,0.0025,0.08,0.005,0.001,0.062,139.0
2397,0.7,918.58,700.78,81.88,660.0,433.0,741.0,0.3,0.0025,0.08,0.005,0.001,0.062,143.0
2398,0.8,907.26,705.1,79.38,660.0,428.0,791.0,0.3,0.0027,0.06,0.005,0.001,0.059,142.0
2399,0.8,918.74,701.49,79.38,660.0,428.0,791.0,0.3,0.0027,0.06,0.005,0.001,0.059,146.0
2400,0.7,908.66,700.89,81.88,660.0,425.0,795.0,0.3,0.0026,0.07,0.004,0.001,0.065,153.0
2401,0.7,916.86,700.49,81.88,660.0,426.0,773.0,0.3,0.0027,0.06,0.005,0.001,0.059,134.0
2402,0.65,904.16,565.42,75.79,670.0,428.0,968.0,0.8,0.045,0.16,0.01,0.001,0.001,138.0
2403,0.6,909.24,569.81,77.61,670.0,428.0,897.0,0.8,0.045,0.16,0.01,0.001,0.001,134.0
2404,0.65,900.27,564.47,75.79,670.0,426.0,851.0,0.8,0.045,0.16,0.01,0.001,0.001,138.0
2405,0.7,926.87,699.33,81.88,660.0,425.0,795.0,0.6,0.0024,0.06,0.004,0.001,0.056,158.0
2406,0.7,927.27,699.31,81.88,660.0,426.0,771.0,0.3,0.0025,0.08,0.005,0.001,0.062,135.0
2407,0.7,925.45,700.12,81.88,660.0,425.0,795.0,0.6,0.0025,0.08,0.005,0.001,0.062,136.0
2408,0.65,898.82,570.68,77.4,670.0,431.0,912.0,0.8,0.032,0.17,0.0089,0.001,0.001,143.0
2409,0.65,902.55,572.71,77.4,670.0,427.0,915.0,0.8,0.05,0.18,0.006,0.001,0.001,134.0
2410,1.2,915.84,570.69,69.2,670.0,428.0,900.0,0.8,0.035,0.15,0.005,0.001,0.001,131.0
2411,1.2,912.88,565.78,69.2,670.0,428.0,900.0,0.8,0.035,0.15,0.005,0.001,0.001,131.0
2412,0.7,909.44,700.77,81.88,660.0,428.0,803.0,0.6,0.0021,0.06,0.005,0.001,0.055,153.0
2413,0.7,907.52,700.32,81.88,660.0,426.0,771.0,0.6,0.002,0.07,0.006,0.001,0.0619,135.0
2414,0.7,929.55,704.84,81.88,670.0,430.0,885.0,0.3,0.0025,0.07,0.007,0.001,0.065,142.0
2415,0.7,920.37,703.48,81.88,660.0,428.0,804.0,0.3,0.0025,0.06,0.008,0.001,0.056,142.0
2416,0.7,937.1,706.35,81.88,660.0,428.0,804.0,0.3,0.0024,0.06,0.004,0.001,0.056,154.0
2417,0.8,909.14,702.83,79.38,660.0,425.0,795.0,0.7,0.0024,0.06,0.004,0.001,0.056,130.0
2418,0.65,914.8,701.77,80.71,660.0,365.0,740.0,0.3,0.0024,0.06,0.004,0.001,0.056,139.0
2419,0.65,925.11,700.28,80.71,660.0,424.0,780.0,0.3,0.0025,0.06,0.004,0.001,0.06,139.0
2420,0.65,919.54,698.94,80.71,660.0,424.0,780.0,0.5,0.0027,0.06,0.005,0.001,0.061,159.0
2421,0.7,921.04,704.49,81.88,660.0,425.0,762.0,0.3,0.0027,0.06,0.005,0.001,0.059,133.0
2422,0.7,908.56,701.73,81.88,660.0,425.0,795.0,0.3,0.0026,0.07,0.004,0.001,0.065,153.0
2423,0.7,917.43,699.87,81.88,660.0,427.0,720.0,0.3,0.0027,0.06,0.005,0.001,0.059,130.0
2424,0.7,916.74,699.37,81.88,660.0,425.0,777.0,0.3,0.0025,0.06,0.004,0.001,0.06,132.0
2425,0.7,919.75,703.21,81.88,660.0,366.0,818.0,0.3,0.003,0.08,0.006,0.001,0.059,137.0
2426,0.7,916.82,700.2,81.88,660.0,433.0,741.0,0.3,0.0025,0.06,0.008,0.001,0.056,142.0
2427,0.7,907.33,704.98,81.88,660.0,427.0,768.0,0.6,0.0026,0.07,0.004,0.001,0.065,148.0
2428,0.7,923.3,696.3,81.88,660.0,424.0,780.0,0.3,0.0027,0.06,0.005,0.001,0.061,159.0
2429,0.7,931.19,706.46,81.88,660.0,427.0,795.0,0.3,0.0021,0.06,0.005,0.001,0.064,137.0
2430,0.65,915.13,699.5,80.71,660.0,429.0,766.0,0.3,0.002,0.06,0.005,0.001,0.058,140.0
2431,0.65,912.33,698.77,80.71,660.0,426.0,717.0,0.4,0.0025,0.07,0.007,0.001,0.065,140.0
2432,1.6,915.87,573.58,63.67,670.0,425.0,915.0,0.8,0.035,0.15,0.006,0.001,0.001,133.0
2433,0.8,897.71,576.08,68.12,670.0,427.0,898.0,0.8,0.035,0.15,0.006,0.001,0.001,133.0
2434,1.2,914.21,566.15,67.58,670.0,428.0,930.0,0.8,0.04,0.18,0.008,0.001,0.001,136.0
2435,0.8,910.12,568.32,70.39,670.0,428.0,888.0,0.8,0.035,0.18,0.004,0.001,0.001,130.0
2436,1.4,900.52,571.88,70.13,670.0,425.0,840.0,0.8,0.035,0.15,0.006,0.001,0.001,150.0
2437,0.65,903.67,696.95,80.71,660.0,429.0,766.0,0.3,0.0016,0.06,0.005,0.001,0.064,135.0
2438,0.7,919.07,698.71,81.88,660.0,367.0,798.0,0.5,0.0027,0.07,0.005,0.001,0.067,144.0
2439,0.7,905.28,698.12,81.88,660.0,427.0,720.0,0.3,0.0025,0.07,0.003,0.001,0.059,142.0
2440,0.6,905.43,571.55,79.1,670.0,434.0,845.0,0.8,0.035,0.15,0.005,0.001,0.001,154.0
2441,0.7,916.94,700.22,81.88,660.0,364.0,749.0,0.5,0.0032,0.07,0.004,0.001,0.0599,150.0
2442,0.7,911.26,703.69,81.88,660.0,427.0,720.0,0.5,0.0027,0.07,0.004,0.001,0.059,145.0
2443,0.7,921.9,699.48,81.88,660.0,428.0,795.0,0.3,0.0023,0.07,0.004,0.001,0.062,141.0
2444,0.7,925.23,702.01,81.88,660.0,427.0,720.0,0.3,0.002,0.07,0.004,0.001,0.058,139.0
2445,0.7,912.39,702.55,81.88,660.0,425.0,795.0,0.5,0.002,0.05,0.003,0.001,0.057,144.0
2446,0.8,926.38,705.01,79.38,660.0,426.0,795.0,0.5,0.0025,0.07,0.004,0.001,0.066,132.0
2447,0.8,916.55,701.48,79.38,660.0,429.0,795.0,0.3,0.002,0.05,0.003,0.001,0.057,132.0
2448,0.6,920.61,700.48,82.17,660.0,427.0,795.0,0.5,0.0021,0.06,0.004,0.001,0.058,151.0
2449,0.7,912.4,699.8,81.88,660.0,426.0,773.0,0.3,0.0032,0.07,0.004,0.001,0.0599,153.0
2450,1.2,910.44,699.79,72.76,660.0,426.0,780.0,0.3,0.0022,0.07,0.004,0.001,0.061,145.0
2451,1.4,913.72,563.77,70.13,670.0,427.0,898.0,0.8,0.0299,0.1899,0.0049,0.001,0.001,134.0
2452,0.9,897.82,568.3,69.0,670.0,427.0,915.0,0.8,0.0299,0.1899,0.0049,0.001,0.001,142.0
2453,0.8,902.21,569.04,72.37,670.0,428.0,888.0,0.8,0.0299,0.1899,0.0049,0.001,0.001,138.0
2454,1.4,899.98,562.4,71.32,670.0,434.0,845.0,0.8,0.037,0.16,0.006,0.001,0.001,151.0
2455,1.4,910.8,559.43,71.32,670.0,428.0,968.0,0.8,0.035,0.16,0.004,0.001,0.001,159.0
2456,0.65,898.49,570.79,77.4,670.0,428.0,900.0,0.8,0.035,0.16,0.004,0.001,0.001,140.0
2457,0.7,905.8,705.15,81.88,660.0,426.0,795.0,0.6,0.002,0.07,0.004,0.001,0.058,130.0
2458,1.0,925.47,573.84,74.23,670.0,434.0,845.0,0.8,0.037,0.16,0.006,0.001,0.001,132.0
2459,1.0,915.1,568.43,74.23,670.0,427.0,882.0,0.8,0.035,0.15,0.006,0.001,0.001,132.0
2460,1.2,906.04,585.86,69.2,670.0,428.0,897.0,0.8,0.035,0.19,0.006,0.001,0.001,134.0
2461,0.8,906.54,572.18,72.37,670.0,430.0,898.0,0.8,0.04,0.15,0.003,0.001,0.001,131.0
2462,1.2,893.38,575.3,69.2,670.0,428.0,899.0,0.8,0.03,0.16,0.007,0.001,0.001,139.0
2463,1.2,884.6,577.2,69.2,670.0,427.0,1086.0,0.8,0.03,0.16,0.007,0.001,0.001,148.0
2464,0.8,893.83,559.7,72.37,670.0,429.0,1050.0,0.8,0.032,0.2,0.006,0.001,0.001,148.0
2465,0.8,886.98,553.65,72.37,670.0,424.0,923.0,0.8,0.032,0.2,0.006,0.001,0.001,154.0
2466,1.2,897.5,556.34,67.58,670.0,427.0,980.0,0.8,0.032,0.16,0.015,0.001,0.001,144.0
2467,1.2,892.29,552.94,67.58,670.0,430.0,980.0,0.8,0.028,0.13,0.006,0.001,0.001,142.0
2468,1.2,898.81,553.61,67.58,670.0,425.0,945.0,0.8,0.03,0.14,0.007,0.001,0.001,137.0
2469,0.9,934.58,702.42,79.44,660.0,337.0,898.0,0.3,0.0021,0.07,0.007,0.001,0.064,139.0
2470,1.2,888.87,560.63,69.2,670.0,425.0,975.0,0.8,0.04,0.15,0.005,0.001,0.001,140.0
2471,1.2,891.83,559.57,69.2,670.0,428.0,1095.0,0.8,0.035,0.16,0.006,0.001,0.001,142.0
2472,1.2,884.92,559.84,67.58,670.0,425.0,1112.0,0.8,0.032,0.14,0.006,0.001,0.001,138.0
2473,1.6,874.12,526.13,67.3,670.0,426.0,900.0,0.8,0.043,0.16,0.005,0.001,0.001,144.0
2474,1.2,877.12,534.17,69.2,670.0,426.0,987.0,0.8,0.04,0.18,0.01,0.001,0.001,140.0
2475,0.7,916.35,702.91,81.88,660.0,427.0,824.0,0.3,0.0022,0.06,0.005,0.001,0.067,140.0
2476,0.7,916.35,702.91,81.88,660.0,427.0,824.0,0.3,0.0022,0.06,0.005,0.001,0.067,138.0
2477,0.75,881.34,551.85,67.54,670.0,427.0,1086.0,0.8,0.03,0.16,0.007,0.001,0.001,136.0
2478,0.7,909.99,699.8,81.88,670.0,426.0,905.0,0.3,0.0026,0.07,0.006,0.001,0.0719,130.0
2479,1.2,926.52,699.76,72.76,660.0,339.0,979.0,0.3,0.0026,0.07,0.006,0.001,0.0719,149.0
2480,0.7,884.61,553.82,69.67,670.0,427.0,989.0,0.8,0.03,0.16,0.005,0.001,0.001,148.0
2481,0.67,884.37,548.55,73.15,670.0,425.0,930.0,0.8,0.045,0.13,0.005,0.001,0.001,142.0
2482,0.7,885.6,550.65,72.0,670.0,427.0,930.0,0.8,0.04,0.16,0.005,0.001,0.001,150.0
2483,0.6,913.15,698.55,82.17,660.0,336.0,885.0,0.3,0.0017,0.08,0.006,0.001,0.067,156.0
2484,0.9,908.37,697.96,79.44,660.0,429.0,870.0,0.3,0.0019,0.06,0.004,0.001,0.06,150.0
2485,0.7,910.58,698.48,81.88,660.0,334.0,901.0,0.3,0.0021,0.0599,0.0049,0.001,0.068,150.0
2486,0.6,909.72,700.79,82.17,660.0,425.0,803.0,0.3,0.0025,0.07,0.005,0.001,0.067,142.0
2487,0.78,886.52,562.73,68.88,670.0,425.0,960.0,0.8,0.035,0.15,0.004,0.001,0.001,142.0
2488,0.7,890.93,565.78,72.0,670.0,425.0,930.0,0.8,0.035,0.16,0.005,0.001,0.001,136.0
2489,0.7,893.6,568.23,72.0,670.0,428.0,1016.0,0.8,0.035,0.16,0.005,0.001,0.001,153.0
2490,0.7,914.94,702.02,81.88,670.0,427.0,895.0,0.3,0.002,0.07,0.006,0.001,0.067,139.0
2491,0.7,913.71,700.58,81.88,670.0,427.0,895.0,0.3,0.0025,0.07,0.008,0.001,0.069,159.0
2492,0.7,915.35,699.29,81.88,660.0,337.0,793.0,0.3,0.002,0.06,0.008,0.001,0.065,154.0
2493,0.7,888.89,566.88,72.0,670.0,428.0,900.0,0.8,0.035,0.15,0.004,0.001,0.001,155.0
2494,0.65,889.93,567.79,77.4,670.0,427.0,950.0,0.8,0.035,0.15,0.005,0.001,0.001,135.0
2495,0.6,882.81,561.15,79.1,670.0,428.0,977.0,0.8,0.044,0.16,0.005,0.001,0.001,141.0
2496,0.8,910.39,697.23,79.38,660.0,335.0,889.0,0.3,0.0025,0.06,0.007,0.001,0.063,144.0
2497,0.6,907.1,700.34,82.17,660.0,427.0,735.0,0.3,0.0021,0.06,0.006,0.001,0.069,143.0
2498,1.6,896.75,564.01,68.56,670.0,426.0,960.0,0.8,0.035,0.17,0.006,0.001,0.001,148.0
2499,1.4,887.44,555.41,71.32,670.0,428.0,971.0,0.8,0.035,0.17,0.006,0.001,0.001,139.0
2500,1.4,893.36,576.26,71.32,670.0,428.0,971.0,0.8,0.035,0.15,0.005,0.001,0.001,148.0
2501,1.4,884.29,558.47,71.32,670.0,427.0,980.0,0.8,0.043,0.15,0.006,0.001,0.001,149.0
2502,0.7,903.65,699.11,81.88,670.0,432.0,865.0,0.3,0.0022,0.07,0.005,0.001,0.069,146.0
2503,0.7,901.13,698.54,81.88,670.0,429.0,870.0,0.3,0.002,0.07,0.005,0.001,0.066,147.0
2504,0.7,911.06,699.55,81.88,660.0,334.0,838.0,0.3,0.002,0.07,0.007,0.001,0.067,142.0
2505,0.7,906.98,698.76,81.88,660.0,425.0,735.0,0.3,0.0023,0.06,0.004,0.001,0.07,135.0
2506,0.7,903.6,697.51,81.88,660.0,338.0,922.0,0.3,0.002,0.06,0.004,0.001,0.067,156.0
2507,0.7,911.52,702.31,81.88,670.0,426.0,881.0,0.3,0.0026,0.07,0.005,0.001,0.066,140.0
2508,0.8,915.24,704.53,79.38,660.0,335.0,870.0,0.3,0.0021,0.0599,0.0049,0.001,0.068,131.0
2509,0.7,902.23,699.09,81.88,660.0,338.0,820.0,0.3,0.0035,0.07,0.008,0.001,0.07,146.0
2510,0.7,919.1,700.26,81.88,660.0,334.0,820.0,0.3,0.0015,0.07,0.006,0.001,0.065,148.0
2511,0.8,912.29,700.31,79.38,660.0,335.0,889.0,0.3,0.0032,0.08,0.008,0.001,0.056,136.0
2512,0.8,920.41,703.48,79.38,660.0,335.0,975.0,0.3,0.0022,0.12,0.006,0.001,0.058,155.0
2513,0.7,884.13,566.91,74.0,670.0,428.0,1050.0,0.8,0.03,0.15,0.006,0.001,0.001,146.0
2514,0.67,890.37,564.42,70.92,670.0,426.0,939.0,0.8,0.04,0.16,0.008,0.001,0.001,148.0
2515,0.67,880.49,567.12,70.92,670.0,426.0,1004.0,0.8,0.035,0.15,0.0089,0.001,0.001,138.0
2516,0.67,887.4,560.18,70.92,670.0,426.0,939.0,0.8,0.035,0.15,0.0089,0.001,0.001,139.0
2517,0.67,897.73,568.71,70.92,670.0,426.0,940.0,0.8,0.035,0.15,0.0089,0.001,0.001,149.0
2518,0.7,910.72,703.57,81.88,660.0,425.0,710.0,0.3,0.002,0.06,0.005,0.001,0.065,149.0
2519,0.8,911.42,701.53,79.38,660.0,335.0,822.0,0.3,0.0023,0.07,0.006,0.001,0.068,152.0
2520,1.2,922.62,702.23,72.76,660.0,338.0,960.0,0.3,0.0029,0.07,0.005,0.001,0.07,160.0
2521,0.7,900.62,704.7,81.88,660.0,355.0,909.0,0.3,0.0035,0.09,0.006,0.001,0.075,146.0
2522,0.7,910.65,702.49,81.88,660.0,335.0,950.0,0.3,0.0027,0.07,0.004,0.001,0.068,137.0
2523,0.7,920.53,699.95,81.88,660.0,335.0,810.0,0.3,0.0021,0.07,0.008,0.001,0.067,148.0
2524,1.6,892.57,566.55,68.56,670.0,428.0,1005.0,0.8,0.03,0.17,0.005,0.001,0.001,160.0
2525,0.8,912.22,700.31,79.38,660.0,338.0,820.0,0.3,0.002,0.06,0.008,0.001,0.065,155.0
2526,0.65,907.13,698.15,80.71,660.0,427.0,750.0,0.3,0.0024,0.07,0.008,0.001,0.066,159.0
2527,0.8,880.67,565.89,72.37,670.0,427.0,1068.0,0.8,0.03,0.17,0.006,0.001,0.001,139.0
2528,0.7,917.77,701.28,81.88,660.0,336.0,960.0,0.3,0.0019,0.08,0.007,0.001,0.07,135.0
2529,0.7,921.77,697.39,81.88,660.0,335.0,960.0,0.3,0.0024,0.08,0.004,0.001,0.068,153.0
2530,0.7,928.74,700.49,81.88,660.0,335.0,950.0,0.3,0.0024,0.08,0.004,0.001,0.068,144.0
2531,1.8,895.03,566.84,68.33,670.0,425.0,984.0,0.8,0.03,0.2,0.006,0.001,0.001,138.0
2532,1.8,888.41,566.47,68.33,670.0,426.0,907.0,0.8,0.03,0.2,0.006,0.001,0.001,141.0
2533,0.6,922.52,700.71,82.17,660.0,333.0,810.0,0.3,0.0025,0.07,0.007,0.001,0.07,137.0
2534,0.6,901.28,697.58,82.17,660.0,429.0,770.0,0.3,0.0021,0.06,0.008,0.001,0.068,146.0
2535,0.8,915.44,698.93,79.38,660.0,334.0,840.0,0.3,0.0026,0.06,0.008,0.001,0.068,142.0
2536,0.7,918.52,698.98,81.88,660.0,336.0,945.0,0.3,0.0019,0.07,0.006,0.001,0.063,142.0
2537,0.7,907.36,698.09,81.88,660.0,338.0,868.0,0.3,0.002,0.07,0.004,0.001,0.069,155.0
2538,0.7,915.31,701.15,81.88,660.0,335.0,960.0,0.3,0.0021,0.05,0.005,0.001,0.063,155.0
2539,0.7,915.01,701.66,81.88,660.0,336.0,945.0,0.3,0.0023,0.06,0.005,0.001,0.073,135.0
2540,0.65,911.4,698.25,80.71,660.0,334.0,840.0,0.3,0.0023,0.05,0.0089,0.001,0.068,131.0
2541,0.9,903.67,699.88,79.44,660.0,334.0,840.0,0.3,0.0027,0.07,0.006,0.001,0.0719,139.0
2542,0.7,876.92,570.38,77.44,590.0,300.0,366.0,1.0,0.06,0.3,0.004,0.001,0.001,182.0
2543,2.5,882.03,572.61,53.73,570.0,246.0,393.0,1.8,0.04,0.25,0.002,0.001,0.001,208.0
2544,1.2,877.98,570.75,64.86,590.0,412.0,343.0,1.2,0.048,0.31,0.0049,0.001,0.001,199.0
2545,0.65,898.45,568.61,77.4,670.0,426.0,900.0,0.8,0.035,0.17,0.008,0.001,0.001,154.0
2546,1.25,916.03,569.41,65.84,560.0,308.0,450.0,0.8,0.03,0.2,0.007,0.001,0.001,198.0
2547,1.2,894.85,679.29,65.31,570.0,384.0,341.0,1.2,0.03,0.22,0.005,0.001,0.001,198.0
2548,1.5,886.3,575.47,60.05,590.0,377.0,394.0,1.2,0.05,0.27,0.002,0.001,0.001,189.0
2549,0.6,891.56,564.36,77.61,670.0,427.0,930.0,0.8,0.04,0.15,0.003,0.001,0.001,168.0
2550,0.7,917.24,699.43,76.53,690.0,306.0,960.0,0.5,0.0026,0.45,0.006,0.001,0.042,210.0
2551,1.0,909.54,576.89,74.23,670.0,430.0,901.0,0.8,0.045,0.16,0.002,0.001,0.001,158.0
2552,1.9,888.21,576.52,53.71,590.0,256.0,382.0,1.5,0.06,0.43,0.005,0.001,0.001,195.0
2553,0.8,903.31,699.78,79.38,660.0,425.0,810.0,0.3,0.0016,0.07,0.004,0.001,0.058,134.0
2554,0.6,890.18,572.74,78.36,590.0,249.0,417.0,1.0,0.05,0.4,0.005,0.001,0.001,205.0
2555,0.7,904.4,697.3,81.88,660.0,427.0,733.0,0.5,0.0016,0.06,0.005,0.001,0.064,144.0
2556,0.75,916.24,700.4,74.37,690.0,306.0,1020.0,0.5,0.0025,0.4,0.007,0.001,0.04,198.0
2557,1.4,887.89,563.03,71.32,670.0,424.0,915.0,0.8,0.04,0.17,0.005,0.001,0.001,158.0
2558,1.6,875.85,572.45,59.05,590.0,306.0,316.0,1.4,0.05,0.28,0.006,0.001,0.001,186.0
2559,1.5,887.83,573.21,62.05,590.0,246.0,430.0,1.2,0.048,0.26,0.0089,0.001,0.001,212.0
2560,0.8,909.52,566.19,72.37,670.0,428.0,824.0,0.8,0.045,0.16,0.004,0.001,0.001,178.0
2561,1.2,919.02,701.53,72.76,660.0,429.0,810.0,0.3,0.0019,0.07,0.003,0.001,0.061,137.0
2562,0.75,911.32,698.73,80.63,670.0,425.0,900.0,0.6,0.0021,0.07,0.004,0.001,0.064,148.0
2563,0.7,916.76,699.29,76.03,690.0,310.0,987.0,0.4,0.0036,0.46,0.008,0.001,0.04,210.0
2564,1.0,888.19,576.24,66.53,590.0,252.0,399.0,1.2,0.06,0.45,0.01,0.001,0.001,213.0
2565,2.0,890.37,683.52,48.9,590.0,257.0,396.0,2.2,0.04,0.22,0.004,0.001,0.001,192.0
2566,1.15,891.88,574.01,63.16,570.0,365.0,380.0,1.2,0.06,0.45,0.006,0.001,0.001,203.0
2567,0.7,917.36,700.7,81.88,660.0,367.0,780.0,0.3,0.002,0.06,0.006,0.001,0.06,135.0
2568,0.7,918.81,697.13,81.88,670.0,426.0,899.0,0.3,0.002,0.06,0.005,0.001,0.062,141.0
2569,1.9,891.56,570.69,53.71,570.0,282.0,353.0,1.5,0.07,0.4,0.006,0.001,0.001,180.0
2570,0.7,921.6,700.52,76.03,690.0,304.0,990.0,0.5,0.0034,0.48,0.006,0.001,0.045,232.0
2571,0.6,905.43,571.55,79.1,670.0,434.0,845.0,0.8,0.035,0.15,0.005,0.001,0.001,160.0
2572,1.0,886.55,573.48,66.27,590.0,244.0,417.0,1.2,0.07,0.44,0.008,0.001,0.001,203.0
2573,1.5,892.05,576.14,59.66,590.0,292.0,367.0,1.2,0.06,0.43,0.003,0.001,0.001,182.0
2574,1.15,887.07,569.32,67.25,590.0,250.0,415.0,1.2,0.045,0.25,0.005,0.001,0.001,210.0
2575,0.8,889.36,571.47,73.0,590.0,256.0,389.0,1.2,0.04,0.26,0.006,0.001,0.001,225.0
2576,1.2,891.15,574.16,61.56,590.0,248.0,418.0,1.2,0.05,0.27,0.006,0.001,0.001,190.0
2577,1.0,925.29,700.04,77.2,660.0,367.0,810.0,0.3,0.0017,0.05,0.005,0.001,0.062,139.0
2578,0.6,921.39,695.61,82.17,670.0,427.0,930.0,0.3,0.0027,0.07,0.005,0.001,0.062,160.0
2579,0.65,878.01,573.21,76.54,570.0,263.0,388.0,1.0,0.05,0.28,0.005,0.001,0.001,220.0
2580,1.6,909.01,567.61,65.94,670.0,428.0,941.0,0.8,0.045,0.14,0.004,0.001,0.001,168.0
2581,0.9,888.91,569.86,69.63,590.0,410.0,360.0,1.2,0.05,0.3,0.004,0.001,0.001,200.0
2582,0.8,899.09,571.31,73.0,590.0,275.0,377.0,1.0,0.06,0.43,0.005,0.001,0.001,222.0
2583,0.7,905.37,700.04,81.88,660.0,425.0,802.0,0.4,0.0023,0.07,0.003,0.001,0.061,145.0
2584,1.2,873.03,574.1,62.06,590.0,481.0,289.0,1.2,0.0399,0.28,0.004,0.001,0.001,201.0
2585,1.0,910.49,701.85,77.2,660.0,430.0,793.0,0.3,0.002,0.07,0.002,0.001,0.062,135.0
2586,2.0,890.65,684.77,54.58,570.0,247.0,382.0,2.2,0.05,0.22,0.017,0.001,0.001,192.0
2587,1.25,894.64,570.78,65.84,590.0,389.0,369.0,0.8,0.04,0.2,0.006,0.001,0.001,183.0
2588,0.7,903.53,574.55,72.27,670.0,426.0,900.0,0.8,0.05,0.17,0.0089,0.001,0.001,164.0
2589,0.7,872.96,575.42,75.93,590.0,248.0,418.0,1.0,0.05,0.27,0.002,0.001,0.001,199.0
2590,0.7,872.96,575.42,75.93,590.0,248.0,418.0,1.0,0.05,0.27,0.002,0.001,0.001,199.0
2591,1.2,899.66,566.89,69.2,670.0,426.0,903.0,0.8,0.035,0.16,0.011,0.001,0.001,178.0
2592,0.7,901.55,568.92,72.27,670.0,426.0,900.0,0.8,0.05,0.17,0.0089,0.001,0.001,165.0
2593,1.22,890.88,574.41,67.5,590.0,246.0,390.0,1.2,0.05,0.26,0.003,0.001,0.001,211.0
2594,1.2,901.13,578.9,69.2,670.0,427.0,900.0,0.8,0.04,0.16,0.004,0.001,0.001,163.0
2595,0.55,893.33,577.63,80.14,570.0,386.0,358.0,1.0,0.06,0.44,0.003,0.001,0.001,223.0
2596,0.65,906.76,566.97,75.79,670.0,428.0,897.0,0.8,0.04,0.16,0.004,0.001,0.001,179.0
2597,1.5,902.46,566.48,70.48,670.0,426.0,900.0,0.8,0.04,0.16,0.005,0.001,0.001,178.0
2598,0.8,904.63,570.17,72.37,670.0,426.0,900.0,0.8,0.035,0.17,0.005,0.001,0.001,179.0
2599,1.5,879.82,570.04,59.66,590.0,254.0,401.0,1.2,0.04,0.29,0.003,0.001,0.001,201.0
2600,0.75,921.05,700.52,80.63,660.0,376.0,802.0,0.3,0.0025,0.07,0.005,0.001,0.059,153.0
2601,0.7,887.67,572.0,75.93,590.0,246.0,410.0,1.0,0.045,0.28,0.008,0.001,0.001,210.0
2602,1.0,899.63,562.36,74.23,670.0,430.0,869.0,0.8,0.045,0.15,0.004,0.001,0.001,172.0
2603,1.6,891.94,576.61,59.6,570.0,317.0,320.0,1.5,0.06,0.45,0.005,0.001,0.001,219.0
2604,1.25,904.32,571.89,60.0,590.0,249.0,399.0,1.2,0.06,0.47,0.003,0.001,0.001,185.0
2605,0.9,910.42,589.1,69.83,690.0,310.0,958.0,0.7,0.0033,0.64,0.008,0.024,0.063,261.0
2606,1.0,928.66,700.29,68.59,690.0,327.0,945.0,0.5,0.0026,0.42,0.005,0.001,0.041,197.0
2607,2.0,889.0,680.69,54.33,590.0,289.0,428.0,2.0,0.025,0.23,0.005,0.001,0.001,216.0
2608,1.2,909.99,700.18,72.89,660.0,366.0,810.0,1.0,0.0019,0.07,0.005,0.001,0.065,175.0
2609,0.8,936.84,702.62,79.38,660.0,426.0,750.0,0.3,0.0023,0.08,0.0089,0.001,0.065,146.0
2610,1.75,913.05,700.68,64.44,660.0,371.0,778.0,0.3,0.0023,0.06,0.005,0.001,0.059,150.0
2611,0.8,911.3,565.18,72.37,670.0,428.0,929.0,0.8,0.038,0.18,0.007,0.001,0.001,156.0
2612,0.7,923.33,700.65,81.88,660.0,424.0,799.0,0.5,0.0018,0.07,0.004,0.001,0.062,146.0
2613,2.0,879.38,574.18,54.76,590.0,249.0,390.0,1.8,0.045,0.25,0.002,0.001,0.001,206.0
2614,1.2,867.29,573.7,64.86,590.0,377.0,395.0,1.2,0.045,0.26,0.003,0.001,0.001,183.0
2615,1.0,908.22,700.61,77.2,660.0,429.0,795.0,0.3,0.0018,0.06,0.003,0.001,0.063,139.0
2616,2.0,890.86,605.73,46.13,600.0,420.0,230.0,1.2,0.08,1.32,0.024,0.028,0.015,409.0
2617,0.9,894.4,571.86,74.2,590.0,280.0,373.0,1.2,0.07,0.47,0.01,0.001,0.001,195.0
2618,1.22,895.13,575.63,65.69,590.0,247.0,397.0,1.2,0.043,0.24,0.002,0.001,0.001,206.0
2619,1.1,890.77,573.41,69.08,570.0,246.0,381.0,1.2,0.045,0.25,0.003,0.001,0.001,201.0
2620,0.7,882.27,572.42,76.43,590.0,380.0,316.0,1.0,0.08,0.46,0.005,0.001,0.001,199.0
2621,0.7,899.59,570.05,72.0,670.0,426.0,840.0,0.8,0.04,0.16,0.006,0.001,0.001,173.0
2622,0.6,922.18,702.6,82.17,660.0,427.0,780.0,0.3,0.0029,0.07,0.008,0.001,0.058,133.0
2623,1.0,885.64,571.79,66.53,590.0,268.0,365.0,1.2,0.07,0.42,0.002,0.001,0.001,205.0
2624,1.0,908.81,571.39,72.87,670.0,427.0,915.0,0.8,0.04,0.17,0.007,0.001,0.001,164.0
2625,1.0,883.06,573.56,66.53,590.0,376.0,379.0,1.2,0.05,0.45,0.011,0.001,0.001,212.0
2626,1.0,913.82,568.0,74.23,670.0,424.0,867.0,0.8,0.04,0.16,0.008,0.001,0.001,163.0
2627,0.7,923.14,699.44,78.67,690.0,306.0,989.0,0.5,0.0022,0.41,0.006,0.001,0.04,204.0
2628,1.5,881.03,574.38,60.05,570.0,297.0,356.0,1.2,0.045,0.26,0.004,0.001,0.001,219.0
2629,0.6,919.69,698.22,82.17,670.0,426.0,900.0,0.3,0.0024,0.06,0.007,0.001,0.057,150.0
2630,1.2,887.54,576.07,65.31,590.0,248.0,402.0,1.2,0.045,0.26,0.003,0.001,0.001,181.0
2631,0.8,911.91,574.4,70.39,670.0,427.0,858.0,0.8,0.05,0.15,0.005,0.001,0.001,163.0
2632,2.5,890.11,681.35,53.55,590.0,284.0,322.0,2.2,0.05,0.2,0.003,0.001,0.001,192.0
2633,1.0,890.91,576.63,71.47,590.0,263.0,389.0,1.2,0.06,0.27,0.008,0.001,0.001,206.0
2634,0.6,909.11,697.19,82.17,670.0,425.0,900.0,0.3,0.0026,0.0599,0.007,0.001,0.0549,155.0
2635,1.2,871.72,570.91,61.56,590.0,247.0,390.0,1.2,0.045,0.27,0.005,0.001,0.001,192.0
2636,0.7,925.6,700.51,78.21,690.0,310.0,987.0,0.5,0.0031,0.43,0.006,0.001,0.04,211.0
2637,0.8,869.97,573.98,72.5,590.0,329.0,301.0,1.2,0.06,0.29,0.01,0.001,0.001,209.0
2638,1.6,875.58,573.61,59.05,570.0,284.0,382.0,1.4,0.06,0.29,0.006,0.001,0.001,200.0
2639,2.0,896.72,674.3,59.12,570.0,282.0,327.0,2.2,0.03,0.19,0.006,0.001,0.001,198.0
2640,1.5,889.47,680.22,59.58,590.0,272.0,368.0,1.4,0.04,0.23,0.007,0.001,0.001,204.0
2641,1.9,883.01,572.32,53.71,570.0,366.0,389.0,1.5,0.06,0.42,0.008,0.001,0.001,195.0
2642,1.5,889.62,571.4,60.05,570.0,318.0,333.0,1.2,0.045,0.26,0.002,0.001,0.001,189.0
2643,1.5,889.4,573.37,60.05,590.0,384.0,356.0,1.2,0.045,0.2899,0.0109,0.001,0.001,212.0
2644,0.7,876.27,574.09,75.93,590.0,249.0,403.0,1.0,0.045,0.26,0.002,0.001,0.001,198.0
2645,1.5,908.28,572.79,61.25,590.0,366.0,389.0,0.8,0.05,0.23,0.008,0.001,0.001,224.0
2646,1.25,909.92,568.0,65.84,560.0,366.0,405.0,0.8,0.027,0.2,0.002,0.001,0.001,183.0
2647,0.6,918.96,699.15,82.17,660.0,428.0,780.0,0.3,0.0021,0.05,0.006,0.001,0.065,136.0
2648,0.8,917.49,702.39,79.38,670.0,429.0,899.0,0.3,0.0018,0.06,0.004,0.001,0.061,142.0
2649,1.4,891.45,577.56,59.51,590.0,416.0,319.0,1.2,0.04,0.26,0.006,0.001,0.001,210.0
2650,1.0,913.88,698.08,77.2,660.0,426.0,810.0,0.6,0.0022,0.07,0.007,0.001,0.069,152.0
2651,0.65,912.22,563.64,75.79,670.0,428.0,810.0,0.8,0.045,0.16,0.01,0.001,0.001,162.0
2652,0.9,890.6,577.02,69.13,590.0,245.0,419.0,1.2,0.05,0.26,0.002,0.001,0.001,185.0
2653,1.0,882.19,568.11,66.27,590.0,387.0,340.0,1.2,0.05,0.25,0.005,0.001,0.001,190.0
2654,0.8,895.76,566.66,73.0,570.0,251.0,378.0,1.2,0.045,0.28,0.002,0.001,0.001,208.0
2655,0.8,910.57,568.94,72.37,670.0,424.0,930.0,0.8,0.03,0.16,0.0089,0.001,0.001,179.0
2656,2.5,886.9,574.56,53.73,590.0,276.0,358.0,1.8,0.07,0.26,0.005,0.001,0.001,217.0
2657,0.65,915.34,568.09,77.4,670.0,424.0,900.0,0.8,0.04,0.18,0.0089,0.001,0.001,168.0
2658,0.6,901.78,562.96,79.33,670.0,427.0,900.0,0.8,0.038,0.16,0.005,0.001,0.001,176.0
2659,3.0,890.7,581.29,44.47,590.0,245.0,419.0,1.8,0.05,0.2599,0.002,0.001,0.001,213.0
2660,0.7,913.54,703.06,76.53,690.0,309.0,982.0,0.5,0.0031,0.3899,0.006,0.001,0.035,212.0
2661,0.8,923.83,698.92,79.38,670.0,425.0,900.0,0.3,0.002,0.06,0.005,0.001,0.062,137.0
2662,1.9,889.61,569.39,53.71,570.0,328.0,308.0,1.5,0.07,0.4199,0.003,0.001,0.001,180.0
2663,0.75,916.93,699.34,80.88,660.0,429.0,780.0,1.0,0.0018,0.06,0.006,0.001,0.058,169.0
2664,1.2,918.75,701.3,62.31,690.0,305.0,990.0,0.5,0.0021,0.43,0.003,0.001,0.039,203.0
2665,3.0,879.25,681.83,44.25,570.0,245.0,390.0,2.2,0.045,0.24,0.005,0.001,0.001,195.0
2666,1.4,872.05,577.64,62.32,590.0,367.0,420.0,1.2,0.04,0.22,0.003,0.001,0.001,193.0
2667,0.7,903.11,701.72,76.53,690.0,326.0,968.0,0.5,0.0031,0.3899,0.006,0.001,0.035,198.0
2668,0.9,922.81,703.04,79.44,660.0,367.0,780.0,0.3,0.0023,0.06,0.002,0.001,0.063,140.0
2669,1.4,912.05,565.81,64.15,670.0,425.0,930.0,0.8,0.045,0.15,0.002,0.001,0.001,179.0
2670,0.65,903.29,563.16,75.79,670.0,427.0,930.0,0.8,0.04,0.16,0.005,0.001,0.001,177.0
2671,1.6,878.87,572.69,59.45,570.0,253.0,381.0,1.4,0.05,0.23,0.003,0.001,0.001,218.0
2672,1.85,887.64,684.77,52.93,590.0,249.0,385.0,1.8,0.045,0.21,0.006,0.001,0.001,196.0
2673,2.9,878.35,573.79,50.8,570.0,244.0,400.0,1.8,0.06,0.29,0.002,0.001,0.001,216.0
2674,3.0,884.07,568.51,44.47,570.0,379.0,357.0,1.8,0.045,0.24,0.006,0.001,0.001,217.0
2675,1.2,877.84,552.37,55.82,600.0,246.0,435.0,1.2,0.06,1.29,0.017,0.027,0.011,419.0
2676,1.4,893.97,560.13,52.0,600.0,260.0,420.0,1.2,0.06,1.29,0.03,0.027,0.013,403.0
2677,1.25,904.37,568.96,65.84,560.0,332.0,365.0,0.8,0.035,0.21,0.006,0.001,0.001,188.0
2678,0.65,916.29,700.82,80.71,660.0,429.0,810.0,0.3,0.0017,0.06,0.004,0.001,0.06,134.0
2679,1.55,882.57,573.1,58.63,570.0,246.0,381.0,1.4,0.05,0.28,0.0089,0.001,0.001,218.0
2680,1.15,926.82,701.45,73.87,660.0,365.0,790.0,0.5,0.0018,0.05,0.003,0.001,0.062,155.0
2681,0.75,911.31,699.44,74.37,690.0,307.0,1020.0,0.5,0.0023,0.3899,0.005,0.001,0.04,238.0
2682,2.5,891.73,573.7,53.73,590.0,378.0,390.0,1.8,0.037,0.23,0.004,0.001,0.001,204.0
2683,1.2,880.71,682.88,65.31,570.0,386.0,357.0,1.2,0.04,0.21,0.002,0.001,0.001,198.0
2684,1.0,898.29,567.54,72.87,670.0,428.0,930.0,0.8,0.04,0.16,0.006,0.001,0.001,155.0
2685,0.65,909.36,566.26,77.4,670.0,426.0,944.0,0.8,0.05,0.16,0.004,0.001,0.001,166.0
2686,1.5,890.19,574.28,56.63,570.0,283.0,347.0,1.2,0.05,0.37,0.002,0.001,0.001,206.0
2687,1.0,879.78,573.01,66.53,590.0,283.0,365.0,1.2,0.0599,0.4099,0.0049,0.001,0.001,213.0
2688,0.7,906.77,701.47,81.88,660.0,428.0,777.0,0.3,0.003,0.0799,0.003,0.001,0.059,146.0
2689,2.0,886.47,574.65,49.1,570.0,366.0,390.0,1.8,0.04,0.26,0.004,0.001,0.001,182.0
2690,1.0,900.61,568.59,74.23,670.0,425.0,872.0,0.8,0.04,0.14,0.0089,0.001,0.001,160.0
2691,0.7,868.22,572.76,74.21,590.0,263.0,390.0,1.0,0.05,0.31,0.008,0.001,0.001,198.0
2692,1.54,897.57,578.6,58.47,570.0,253.0,398.0,1.5,0.06,0.43,0.005,0.001,0.001,185.0
2693,0.65,917.63,700.24,80.21,690.0,303.0,975.0,0.5,0.003,0.37,0.007,0.001,0.035,208.0
2694,1.54,881.65,574.82,58.47,590.0,418.0,317.0,1.5,0.06,0.43,0.005,0.001,0.001,185.0
2695,1.0,888.14,571.2,67.91,570.0,377.0,380.0,1.2,0.0599,0.43,0.0049,0.001,0.001,205.0
2696,1.0,882.14,575.13,66.27,590.0,254.0,388.0,1.2,0.05,0.27,0.003,0.001,0.001,202.0
2697,1.15,901.94,571.13,67.25,590.0,271.0,355.0,1.2,0.045,0.23,0.006,0.001,0.001,210.0
2698,1.0,922.62,702.48,76.14,660.0,425.0,759.0,0.3,0.0018,0.06,0.006,0.001,0.059,138.0
2699,1.0,922.62,702.48,76.14,660.0,425.0,759.0,0.3,0.0018,0.06,0.006,0.001,0.059,138.0
2700,0.7,925.72,702.39,81.88,660.0,365.0,780.0,0.6,0.0021,0.08,0.0089,0.001,0.063,149.0
2701,2.0,887.31,573.81,54.76,590.0,382.0,371.0,1.8,0.05,0.29,0.005,0.001,0.001,204.0
2702,1.0,890.08,574.66,72.11,590.0,368.0,398.0,1.2,0.06,0.43,0.003,0.001,0.001,207.0
2703,0.8,899.75,566.73,72.37,670.0,427.0,900.0,0.8,0.04,0.17,0.005,0.001,0.001,160.0
2704,0.8,873.09,574.98,72.5,590.0,367.0,404.0,1.2,0.0469,0.28,0.007,0.001,0.001,201.0
2705,1.5,893.67,574.22,60.05,590.0,370.0,385.0,1.2,0.05,0.2599,0.0049,0.001,0.001,215.0
2706,2.0,873.0,569.05,54.6,570.0,284.0,382.0,1.4,0.06,0.26,0.007,0.001,0.001,207.0
2707,1.55,901.5,582.25,58.21,590.0,245.0,393.0,1.5,0.07,0.47,0.004,0.001,0.001,210.0
2708,0.8,893.77,572.67,74.94,570.0,266.0,373.0,1.2,0.05,0.42,0.002,0.001,0.001,220.0
2709,1.0,916.98,570.9,74.23,670.0,424.0,857.0,0.8,0.04,0.15,0.007,0.001,0.001,172.0
2710,1.2,885.62,577.14,65.31,590.0,248.0,380.0,1.2,0.04,0.26,0.004,0.001,0.001,206.0
2711,1.25,888.84,577.26,60.47,590.0,248.0,500.0,1.2,0.045,0.25,0.003,0.001,0.001,206.0
2712,1.2,927.24,701.8,72.89,660.0,426.0,749.0,1.0,0.0025,0.06,0.004,0.001,0.06,169.0
2713,0.65,925.11,700.28,80.71,660.0,424.0,780.0,0.3,0.0025,0.06,0.004,0.001,0.06,142.0
2714,0.6,895.18,567.14,79.1,670.0,428.0,899.0,0.8,0.04,0.17,0.005,0.001,0.001,153.0
2715,1.6,933.68,702.03,67.46,660.0,438.0,798.0,0.3,0.0021,0.07,0.008,0.001,0.062,142.0
2716,3.0,891.83,681.8,44.25,570.0,250.0,389.0,2.2,0.033,0.2,0.005,0.001,0.001,194.0
2717,2.0,914.48,700.93,59.42,670.0,425.0,900.0,0.5,0.0024,0.08,0.004,0.001,0.061,150.0
2718,1.5,880.41,573.73,60.05,590.0,386.0,396.0,1.2,0.045,0.23,0.004,0.001,0.001,212.0
2719,1.54,883.89,573.3,58.47,570.0,282.0,353.0,1.5,0.07,0.4,0.005,0.001,0.001,185.0
2720,0.8,921.39,706.18,75.18,690.0,304.0,975.0,0.5,0.0024,0.43,0.003,0.001,0.037,198.0
2721,0.7,907.34,700.8,81.88,660.0,427.0,800.0,0.6,0.002,0.0799,0.003,0.001,0.0599,150.0
2722,2.0,897.26,686.36,48.9,570.0,365.0,360.0,2.2,0.04,0.22,0.004,0.001,0.001,199.0
2723,0.7,892.93,571.68,76.43,590.0,393.0,358.0,1.0,0.05,0.2899,0.003,0.001,0.001,225.0
2724,1.0,881.26,571.9,66.53,590.0,291.0,362.0,1.2,0.06,0.44,0.004,0.001,0.001,195.0
2725,0.7,921.94,591.04,76.53,690.0,306.0,958.0,0.5,0.003,0.54,0.004,0.02,0.054,257.0
2726,0.95,912.77,571.38,69.38,670.0,427.0,900.0,0.8,0.04,0.17,0.006,0.001,0.001,161.0
2727,1.54,896.73,571.34,58.47,590.0,246.0,390.0,1.5,0.06,0.43,0.003,0.001,0.001,185.0
2728,2.5,887.77,681.8,53.55,590.0,244.0,390.0,2.2,0.05,0.23,0.007,0.001,0.001,215.0
2729,1.4,886.51,574.64,59.51,590.0,248.0,404.0,1.2,0.05,0.25,0.002,0.001,0.001,204.0
2730,2.5,888.67,681.5,53.55,590.0,305.0,338.0,2.2,0.045,0.22,0.003,0.001,0.001,194.0
2731,0.9,885.23,574.65,69.9,570.0,247.0,390.0,1.2,0.06,0.44,0.006,0.001,0.001,200.0
2732,0.7,894.52,568.51,72.27,670.0,427.0,900.0,0.8,0.05,0.18,0.011,0.001,0.001,167.0
2733,0.8,912.57,698.43,79.38,660.0,426.0,800.0,0.3,0.0021,0.05,0.006,0.001,0.0649,141.0
2734,3.0,879.98,576.78,44.47,570.0,366.0,226.0,1.8,0.05,0.27,0.004,0.001,0.001,217.0
2735,0.6,885.81,571.98,75.76,570.0,264.0,373.0,1.0,0.04,0.26,0.002,0.001,0.001,184.0
2736,0.7,931.28,694.81,81.88,660.0,429.0,795.0,0.3,0.0013,0.06,0.002,0.001,0.056,132.0
2737,1.2,880.91,576.64,64.86,590.0,478.0,240.0,1.2,0.045,0.27,0.008,0.001,0.001,193.0
2738,1.2,880.24,572.99,64.86,590.0,376.0,409.0,1.2,0.045,0.27,0.008,0.001,0.001,198.0
2739,1.2,930.56,697.97,62.31,690.0,327.0,945.0,0.5,0.0024,0.43,0.005,0.001,0.041,205.0
2740,0.6,893.59,566.09,79.1,670.0,427.0,911.0,0.8,0.05,0.16,0.004,0.001,0.001,175.0
2741,1.8,912.29,570.31,63.26,670.0,426.0,854.0,0.8,0.04,0.16,0.006,0.001,0.001,171.0
2742,0.8,908.32,701.99,79.38,660.0,366.0,810.0,0.3,0.0027,0.07,0.006,0.001,0.062,140.0
2743,1.55,898.5,574.32,58.63,570.0,248.0,403.0,1.4,0.045,0.3,0.004,0.001,0.001,205.0
2744,2.0,897.75,577.0,54.76,570.0,256.0,314.0,1.8,0.045,0.27,0.004,0.001,0.001,204.0
2745,0.7,918.63,700.12,76.53,690.0,306.0,958.0,0.5,0.0033,0.45,0.01,0.001,0.045,206.0
2746,2.5,885.05,571.3,53.58,590.0,315.0,335.0,1.5,0.06,0.43,0.004,0.001,0.001,207.0
2747,0.96,901.86,569.07,67.0,670.0,429.0,912.0,0.8,0.035,0.18,0.004,0.001,0.001,172.0
2748,1.6,892.66,576.04,57.32,570.0,248.0,387.0,1.4,0.05,0.3,0.006,0.001,0.001,214.0
2749,1.2,911.99,566.65,69.2,670.0,424.0,900.0,0.8,0.04,0.18,0.015,0.001,0.001,161.0
2750,0.8,911.3,565.18,72.37,670.0,428.0,929.0,0.8,0.038,0.18,0.007,0.001,0.001,156.0
2751,0.9,883.77,575.22,69.63,590.0,367.0,388.0,1.2,0.06,0.29,0.005,0.001,0.001,210.0
2752,0.8,922.43,698.1,79.38,670.0,426.0,900.0,0.3,0.0018,0.07,0.006,0.001,0.065,132.0
2753,0.9,902.14,570.98,69.27,670.0,427.0,900.0,0.8,0.035,0.19,0.0089,0.001,0.001,160.0
2754,1.25,882.78,570.64,65.08,590.0,245.0,390.0,1.2,0.06,0.43,0.0089,0.001,0.001,205.0
2755,0.65,914.31,566.09,77.4,670.0,429.0,897.0,0.8,0.033,0.15,0.004,0.001,0.001,159.0
2756,1.2,889.62,577.28,65.31,590.0,258.0,387.0,1.2,0.05,0.25,0.006,0.001,0.001,202.0
2757,0.8,876.8,573.52,72.5,590.0,260.0,375.0,1.2,0.06,0.32,0.015,0.001,0.001,202.0
2758,1.25,907.15,567.93,65.84,570.0,389.0,308.0,0.8,0.05,0.21,0.007,0.001,0.001,205.0
2759,0.9,916.31,699.88,79.44,670.0,425.0,849.0,0.3,0.0022,0.06,0.005,0.001,0.058,141.0
2760,0.9,920.07,599.31,69.83,690.0,342.0,953.0,0.5,0.0033,0.54,0.01,0.024,0.057,239.0
2761,2.5,880.15,570.15,53.73,570.0,244.0,357.0,1.8,0.04,0.26,0.005,0.001,0.001,217.0
2762,1.0,884.23,572.94,67.91,570.0,377.0,380.0,1.2,0.06,0.44,0.003,0.001,0.001,195.0
2763,3.0,877.68,682.08,44.25,570.0,256.0,359.0,2.2,0.035,0.21,0.004,0.001,0.001,194.0
2764,2.0,891.37,572.64,54.76,570.0,245.0,400.0,1.8,0.045,0.31,0.002,0.001,0.001,221.0
2765,1.16,895.02,575.12,62.84,590.0,447.0,302.0,1.2,0.08,0.42,0.004,0.001,0.001,204.0
2766,1.0,916.22,567.25,74.23,670.0,430.0,901.0,0.8,0.04,0.17,0.004,0.001,0.001,164.0
2767,1.2,914.26,573.21,69.2,670.0,426.0,915.0,0.8,0.04,0.16,0.005,0.001,0.001,161.0
2768,1.5,887.01,679.38,59.58,590.0,431.0,220.0,1.4,0.035,0.21,0.005,0.001,0.001,211.0
2769,0.75,886.36,574.75,72.89,590.0,368.0,405.0,1.2,0.04,0.27,0.003,0.001,0.001,210.0
2770,1.2,920.21,700.36,62.31,690.0,304.0,1008.0,0.5,0.0025,0.47,0.005,0.001,0.038,212.0
2771,0.95,889.89,576.56,67.97,570.0,484.0,212.0,1.2,0.04,0.29,0.004,0.001,0.001,209.0
2772,1.0,893.17,579.06,66.27,590.0,245.0,405.0,1.2,0.05,0.23,0.005,0.001,0.001,200.0
2773,1.15,886.98,573.49,63.16,570.0,465.0,303.0,1.2,0.06,0.45,0.006,0.001,0.001,212.0
2774,1.5,886.15,572.89,59.66,600.0,250.0,373.0,1.2,0.06,0.45,0.006,0.001,0.001,185.0
2775,0.8,918.16,704.14,79.38,660.0,428.0,779.0,0.3,0.0026,0.06,0.0089,0.001,0.055,147.0
2776,1.5,889.63,570.62,60.05,570.0,256.0,314.0,1.2,0.05,0.26,0.002,0.001,0.001,205.0
2777,1.0,912.13,698.76,77.2,660.0,424.0,750.0,0.3,0.0023,0.05,0.007,0.001,0.06,156.0
2778,0.8,885.18,574.79,73.0,590.0,257.0,394.0,1.2,0.05,0.2599,0.008,0.001,0.001,208.0
2779,1.5,889.95,568.81,60.05,600.0,277.0,375.0,1.2,0.06,0.27,0.005,0.001,0.001,205.0
2780,0.7,916.92,702.79,81.88,660.0,425.0,780.0,0.3,0.0019,0.06,0.004,0.001,0.07,132.0
2781,2.3,888.16,573.99,57.44,570.0,246.0,393.0,1.8,0.045,0.32,0.002,0.001,0.001,204.0
2782,2.5,885.2,573.15,53.73,590.0,253.0,411.0,1.8,0.06,0.23,0.005,0.001,0.001,215.0
2783,1.0,887.73,578.89,66.27,590.0,578.0,178.0,1.2,0.04,0.27,0.003,0.001,0.001,208.0
2784,1.5,890.95,575.34,60.05,590.0,412.0,265.0,1.2,0.05,0.26,0.006,0.001,0.001,212.0
2785,0.8,899.59,702.5,72.7,690.0,325.0,973.0,0.5,0.003,0.4,0.005,0.001,0.0359,207.0
2786,0.8,916.48,700.02,79.38,660.0,425.0,780.0,0.3,0.0027,0.07,0.005,0.001,0.064,140.0
2787,1.2,910.35,576.81,64.86,590.0,289.0,428.0,1.2,0.05,0.28,0.004,0.001,0.001,184.0
2788,1.85,888.47,572.47,52.68,590.0,264.0,385.0,1.5,0.06,0.41,0.002,0.001,0.001,215.0
2789,0.8,880.92,576.15,74.69,590.0,283.0,375.0,1.2,0.06,0.28,0.0089,0.001,0.001,210.0
