Repository: shagufta24/neural-architecture-search-with-differential-evolution

File: data.csv (part 7 of 18)
,Thickness,FRT,CT,% TCM Reduc,Cold Spot,Control Heating Time,Soaking Time,SPM Elongation,% Carbon,% Mn,%SI,%NB,%TI,YS (Mpa)
2790,0.9,908.24,570.16,69.0,670.0,426.0,900.0,0.8,0.04,0.18,0.003,0.001,0.001,180.0
2791,0.9,913.01,702.69,78.49,660.0,376.0,802.0,0.3,0.003,0.07,0.007,0.001,0.06,149.0
2792,0.7,908.39,567.49,72.27,670.0,427.0,900.0,0.8,0.035,0.17,0.01,0.001,0.001,168.0
2793,1.25,907.4,569.19,65.84,570.0,387.0,343.0,0.8,0.035,0.21,0.004,0.001,0.001,203.0
2794,1.0,894.8,572.61,66.27,590.0,248.0,420.0,1.2,0.05,0.25,0.002,0.001,0.001,212.0
2795,0.65,912.13,701.48,78.23,690.0,307.0,1005.0,0.5,0.0025,0.42,0.006,0.001,0.042,205.0
2796,2.3,885.31,570.03,57.44,570.0,247.0,380.0,1.8,0.05,0.27,0.012,0.001,0.001,211.0
2797,1.5,923.94,700.49,69.46,660.0,365.0,795.0,0.3,0.0022,0.06,0.002,0.001,0.058,150.0
2798,1.4,918.44,701.64,59.8,690.0,311.0,973.0,0.5,0.0031,0.4499,0.004,0.001,0.0439,215.0
2799,0.6,886.99,572.55,78.36,590.0,246.0,404.0,1.0,0.04,0.22,0.003,0.001,0.001,210.0
2800,1.2,918.55,700.72,72.89,660.0,366.0,810.0,1.0,0.002,0.05,0.005,0.001,0.059,165.0
2801,1.6,889.82,575.74,57.32,590.0,251.0,403.0,1.4,0.06,0.27,0.004,0.001,0.001,212.0
2802,1.0,890.96,576.66,65.77,590.0,264.0,387.0,1.2,0.04,0.26,0.003,0.001,0.001,193.0
2803,1.8,901.88,566.07,64.67,670.0,427.0,911.0,0.8,0.045,0.17,0.007,0.001,0.001,178.0
2804,0.9,914.8,697.26,78.49,660.0,425.0,780.0,0.3,0.0021,0.06,0.005,0.001,0.07,139.0
2805,1.6,875.98,571.17,57.32,590.0,319.0,276.0,1.4,0.05,0.23,0.003,0.001,0.001,212.0
2806,1.0,919.3,570.93,74.23,670.0,426.0,900.0,1.0,0.048,0.18,0.0089,0.001,0.001,166.0
2807,1.5,908.67,698.78,69.46,660.0,365.0,795.0,0.3,0.0024,0.08,0.005,0.001,0.058,152.0
2808,1.6,885.14,682.03,57.13,570.0,278.0,359.0,1.8,0.045,0.19,0.015,0.001,0.001,198.0
2809,1.6,888.83,575.45,57.32,570.0,382.0,342.0,1.4,0.05,0.25,0.01,0.001,0.001,213.0
2810,1.0,877.32,574.81,66.53,590.0,296.0,338.0,1.2,0.06,0.37,0.005,0.001,0.001,212.0
2811,3.0,884.06,569.82,44.47,570.0,332.0,237.0,1.8,0.05,0.28,0.0089,0.001,0.001,217.0
2812,0.8,906.29,570.7,72.37,670.0,424.0,915.0,0.8,0.04,0.17,0.007,0.001,0.001,164.0
2813,1.0,886.99,573.65,66.53,590.0,246.0,405.0,1.2,0.06,0.42,0.006,0.001,0.001,192.0
2814,0.7,910.89,699.61,81.88,660.0,368.0,797.0,0.6,0.0018,0.05,0.003,0.001,0.062,147.0
2815,1.0,877.6,572.63,66.53,590.0,262.0,387.0,1.2,0.0599,0.4099,0.0049,0.001,0.001,206.0
2816,0.8,918.56,705.02,73.2,690.0,305.0,961.0,0.5,0.003,0.37,0.0089,0.001,0.04,217.0
2817,0.9,880.81,575.67,69.63,590.0,244.0,385.0,1.0,0.05,0.28,0.01,0.001,0.001,209.0
2818,1.0,917.17,702.18,77.2,660.0,434.0,750.0,0.6,0.0027,0.06,0.002,0.001,0.053,156.0
2819,1.6,892.88,571.82,59.45,590.0,306.0,316.0,1.4,0.045,0.26,0.008,0.001,0.001,214.0
2820,0.55,885.48,571.41,81.47,590.0,248.0,416.0,0.8,0.07,0.44,0.006,0.001,0.001,214.0
2821,0.8,917.42,697.27,79.38,670.0,426.0,855.0,0.3,0.002,0.0599,0.002,0.001,0.061,135.0
2822,2.25,915.73,699.99,62.02,690.0,304.0,990.0,0.3,0.002,0.07,0.007,0.001,0.065,140.0
2823,1.0,917.42,698.7,77.2,660.0,429.0,780.0,0.3,0.002,0.06,0.005,0.001,0.062,138.0
2824,0.9,895.61,588.36,69.13,570.0,247.0,380.0,1.2,0.06,0.44,0.006,0.001,0.001,211.0
2825,0.9,883.38,572.59,69.13,570.0,299.0,337.0,1.2,0.06,0.44,0.006,0.001,0.001,210.0
2826,0.8,874.09,573.11,73.0,590.0,375.0,380.0,1.2,0.07,0.26,0.007,0.001,0.001,210.0
2827,1.5,887.29,572.95,62.05,590.0,395.0,361.0,1.2,0.07,0.26,0.007,0.001,0.001,217.0
2828,1.0,880.49,571.4,66.53,590.0,395.0,361.0,1.2,0.05,0.42,0.007,0.001,0.001,199.0
2829,1.2,888.05,570.59,66.47,590.0,385.0,363.0,1.2,0.07,0.42,0.003,0.001,0.001,195.0
2830,1.0,904.29,576.37,72.11,570.0,298.0,337.0,1.2,0.06,0.44,0.004,0.001,0.001,212.0
2831,1.54,895.05,581.8,58.47,590.0,260.0,375.0,1.5,0.07,0.47,0.004,0.001,0.001,185.0
2832,1.2,884.1,575.01,62.06,570.0,247.0,389.0,1.2,0.05,0.28,0.002,0.001,0.001,198.0
2833,0.7,886.33,573.94,74.75,570.0,284.0,342.0,1.0,0.06,0.32,0.004,0.001,0.001,219.0
2834,0.8,923.17,711.45,80.81,660.0,426.0,800.0,0.3,0.0016,0.06,0.005,0.001,0.061,141.0
2835,0.8,934.12,704.23,72.7,690.0,308.0,1005.0,0.5,0.0024,0.41,0.005,0.001,0.04,216.0
2836,0.8,908.35,702.28,79.38,660.0,425.0,780.0,0.5,0.002,0.06,0.002,0.001,0.056,134.0
2837,1.0,890.03,573.73,66.27,590.0,250.0,401.0,1.2,0.05,0.27,0.003,0.001,0.001,196.0
2838,0.8,903.31,699.78,79.38,660.0,425.0,810.0,0.3,0.0016,0.07,0.004,0.001,0.058,134.0
2839,0.7,924.59,697.19,78.21,690.0,307.0,989.0,0.5,0.0024,0.3899,0.006,0.001,0.038,198.0
2840,0.75,918.22,702.1,80.63,660.0,366.0,818.0,0.3,0.002,0.06,0.005,0.001,0.06,145.0
2841,3.0,895.01,571.95,44.47,590.0,350.0,307.0,1.8,0.045,0.27,0.003,0.001,0.001,213.0
2842,2.0,894.17,682.3,48.9,590.0,259.0,391.0,2.2,0.05,0.22,0.015,0.001,0.001,198.0
2843,0.7,927.79,700.59,81.88,690.0,306.0,1005.0,0.3,0.0022,0.06,0.004,0.001,0.062,131.0
2844,2.5,887.91,573.91,53.73,590.0,248.0,387.0,1.8,0.05,0.27,0.006,0.001,0.001,210.0
2845,1.0,875.02,575.37,65.77,590.0,474.0,296.0,1.2,0.045,0.26,0.012,0.001,0.001,210.0
2846,2.0,885.7,678.6,54.58,570.0,420.0,218.0,2.2,0.04,0.2,0.004,0.001,0.001,199.0
2847,1.5,882.96,577.52,56.63,570.0,253.0,383.0,1.2,0.045,0.31,0.005,0.001,0.001,205.0
2848,1.0,887.97,578.29,72.11,590.0,270.0,375.0,1.2,0.06,0.46,0.005,0.001,0.001,213.0
2849,0.9,909.43,569.5,69.0,670.0,425.0,930.0,0.8,0.033,0.17,0.006,0.001,0.001,156.0
2850,1.0,917.64,567.37,72.87,670.0,428.0,929.0,0.8,0.04,0.16,0.005,0.001,0.001,178.0
2851,1.6,890.4,684.57,57.13,570.0,306.0,292.0,1.8,0.04,0.21,0.004,0.001,0.001,198.0
2852,0.8,890.97,573.4,73.0,590.0,420.0,327.0,1.2,0.05,0.26,0.006,0.001,0.001,208.0
2853,2.5,883.59,574.29,53.73,570.0,246.0,393.0,1.8,0.06,0.24,0.0089,0.001,0.001,210.0
2854,0.75,925.81,700.64,80.63,670.0,428.0,931.0,0.3,0.002,0.06,0.003,0.001,0.064,146.0
2855,0.8,900.08,700.75,79.38,660.0,370.0,795.0,0.3,0.0024,0.06,0.005,0.001,0.06,142.0
2856,1.15,883.76,570.71,63.16,570.0,248.0,370.0,1.2,0.07,0.4099,0.004,0.001,0.001,212.0
2857,1.25,920.26,698.8,71.64,660.0,427.0,756.0,0.3,0.0022,0.06,0.003,0.001,0.064,144.0
2858,0.95,905.41,567.92,69.38,670.0,426.0,900.0,0.8,0.04,0.17,0.006,0.001,0.001,156.0
2859,0.6,876.92,568.9,77.82,590.0,250.0,425.0,0.8,0.05,0.28,0.004,0.001,0.001,183.0
2860,0.4,896.51,574.28,81.64,560.0,244.0,350.0,0.6,0.06,0.23,0.003,0.001,0.001,212.0
2861,1.0,890.85,574.99,66.27,590.0,506.0,268.0,1.2,0.04,0.27,0.004,0.001,0.001,218.0
2862,2.5,893.71,682.33,53.55,570.0,253.0,381.0,2.2,0.03,0.22,0.006,0.001,0.001,192.0
2863,1.5,887.02,572.35,60.05,590.0,261.0,375.0,1.2,0.0599,0.2599,0.004,0.001,0.001,212.0
2864,0.8,880.45,572.76,73.0,590.0,499.0,274.0,1.2,0.04,0.25,0.003,0.001,0.001,210.0
2865,1.02,886.97,574.51,70.92,590.0,367.0,355.0,1.2,0.05,0.28,0.003,0.001,0.001,209.0
2866,0.7,915.72,698.77,81.88,660.0,426.0,780.0,0.3,0.0024,0.07,0.004,0.001,0.063,144.0
2867,0.9,914.21,697.27,78.49,660.0,428.0,806.0,0.3,0.0013,0.06,0.002,0.001,0.056,138.0
2868,1.0,906.77,568.16,74.23,670.0,428.0,900.0,0.8,0.035,0.2,0.005,0.001,0.001,175.0
2869,0.75,923.49,697.47,80.63,660.0,367.0,795.0,0.3,0.0018,0.06,0.004,0.001,0.06,127.0
2870,1.5,887.67,570.34,60.05,590.0,249.0,403.0,1.2,0.05,0.26,0.005,0.001,0.001,213.0
2871,0.65,926.62,701.09,78.23,690.0,309.0,985.0,0.5,0.0024,0.43,0.005,0.001,0.041,214.0
2872,1.6,876.15,573.54,59.05,570.0,330.0,278.0,1.4,0.05,0.24,0.002,0.001,0.001,199.0
2873,0.75,896.43,563.61,70.04,670.0,424.0,929.0,0.8,0.035,0.16,0.003,0.001,0.001,150.0
2874,1.5,882.51,616.04,55.97,600.0,454.0,152.0,1.2,0.09,1.26,0.0359,0.025,0.0089,341.0
2875,0.45,881.51,575.58,81.04,570.0,351.0,343.0,0.5,0.05,0.26,0.004,0.001,0.001,184.0
2876,1.0,912.05,569.38,74.23,670.0,434.0,893.0,0.8,0.035,0.1599,0.0049,0.001,0.001,164.0
2877,1.2,929.11,699.21,62.31,690.0,354.0,940.0,0.5,0.0026,0.46,0.003,0.001,0.043,220.0
2878,1.25,886.37,580.74,63.86,590.0,245.0,405.0,1.2,0.05,0.27,0.004,0.001,0.001,215.0
2879,0.4,885.44,571.03,81.64,590.0,260.0,375.0,0.8,0.05,0.2599,0.004,0.001,0.001,201.0
2880,0.7,930.64,701.33,76.53,690.0,305.0,970.0,0.5,0.0025,0.41,0.006,0.001,0.041,209.0
2881,1.0,906.07,561.8,74.23,670.0,427.0,894.0,0.8,0.043,0.18,0.003,0.001,0.001,160.0
2882,1.9,896.33,684.13,53.95,590.0,301.0,322.0,1.8,0.042,0.24,0.002,0.001,0.001,193.0
2883,0.7,913.27,696.71,81.88,660.0,370.0,808.0,0.6,0.0019,0.07,0.005,0.001,0.065,151.0
2884,0.6,889.81,572.43,78.36,570.0,384.0,341.0,1.0,0.07,0.27,0.004,0.001,0.001,205.0
2885,1.2,875.85,570.89,64.86,590.0,393.0,376.0,1.2,0.05,0.26,0.005,0.001,0.001,189.0
2886,1.5,892.96,571.72,56.63,590.0,247.0,405.0,1.2,0.05,0.29,0.008,0.001,0.001,210.0
2887,1.0,889.88,580.98,66.53,590.0,280.0,364.0,1.2,0.06,0.46,0.005,0.001,0.001,208.0
2888,0.8,905.45,568.32,72.37,670.0,428.0,824.0,0.8,0.038,0.17,0.002,0.001,0.001,155.0
2889,0.8,921.6,701.64,79.38,670.0,428.0,896.0,0.3,0.0029,0.07,0.008,0.001,0.058,145.0
2890,0.7,912.7,702.42,81.88,660.0,429.0,810.0,0.3,0.0013,0.06,0.008,0.001,0.062,145.0
2891,2.0,878.57,601.53,46.13,600.0,244.0,435.0,1.2,0.09,1.34,0.063,0.035,0.019,398.0
2892,0.63,883.65,570.37,74.92,590.0,273.0,393.0,0.8,0.05,0.45,0.005,0.001,0.001,211.0
2893,1.2,909.82,567.94,69.2,670.0,424.0,844.0,0.8,0.04,0.17,0.004,0.001,0.001,165.0
2894,0.7,910.12,704.58,81.88,660.0,429.0,779.0,0.3,0.0015,0.07,0.006,0.001,0.059,147.0
2895,0.7,910.94,568.0,72.0,670.0,428.0,900.0,0.8,0.035,0.15,0.006,0.001,0.001,162.0
2896,1.9,891.93,574.16,53.71,590.0,245.0,412.0,1.5,0.06,0.44,0.007,0.001,0.001,190.0
2897,1.2,889.75,572.4,65.31,590.0,259.0,390.0,1.2,0.045,0.38,0.006,0.001,0.001,210.0
2898,0.63,875.85,573.1,79.1,570.0,250.0,379.0,0.8,0.07,0.47,0.005,0.001,0.001,215.0
2899,1.2,886.78,577.76,65.31,570.0,394.0,324.0,1.2,0.05,0.25,0.004,0.001,0.001,206.0
2900,1.2,919.41,699.08,62.31,690.0,554.0,718.0,0.5,0.002,0.4,0.003,0.001,0.039,202.0
2901,0.55,888.13,571.67,81.47,570.0,376.0,370.0,0.8,0.0599,0.43,0.0049,0.001,0.001,249.0
2902,1.5,892.19,576.94,60.05,570.0,245.0,400.0,1.2,0.045,0.26,0.003,0.001,0.001,218.0
2903,0.9,882.29,570.35,69.63,590.0,505.0,253.0,1.2,0.04,0.26,0.005,0.001,0.001,214.0
2904,0.7,916.6,699.47,81.88,670.0,427.0,922.0,0.7,0.0015,0.07,0.003,0.001,0.062,150.0
2905,1.5,885.91,571.75,60.05,570.0,247.0,410.0,1.2,0.06,0.26,0.01,0.001,0.001,206.0
2906,1.2,886.56,573.43,66.28,590.0,394.0,391.0,1.2,0.048,0.23,0.002,0.001,0.001,200.0
2907,1.0,884.86,577.15,66.53,590.0,247.0,419.0,1.2,0.05,0.45,0.002,0.001,0.001,187.0
2908,1.0,886.58,576.13,68.38,590.0,314.0,313.0,1.2,0.04,0.29,0.007,0.001,0.001,210.0
2909,1.55,892.36,575.38,58.21,590.0,246.0,404.0,1.5,0.06,0.42,0.004,0.001,0.001,182.0
2910,1.2,874.19,571.2,65.83,590.0,245.0,410.0,1.2,0.045,0.26,0.003,0.001,0.001,188.0
2911,0.7,906.67,567.67,69.71,670.0,425.0,900.0,0.6,0.045,0.16,0.005,0.001,0.001,163.0
2912,0.8,888.52,573.9,73.0,590.0,298.0,340.0,1.0,0.045,0.26,0.002,0.001,0.001,210.0
2913,0.75,910.77,698.63,80.63,660.0,366.0,746.0,0.3,0.0021,0.08,0.004,0.001,0.062,136.0
2914,0.9,895.46,575.57,69.0,670.0,429.0,930.0,0.8,0.04,0.16,0.006,0.001,0.001,165.0
2915,0.75,911.18,570.8,67.54,670.0,425.0,900.0,0.8,0.035,0.17,0.01,0.001,0.001,171.0
2916,0.9,905.36,572.92,69.0,670.0,425.0,890.0,0.8,0.04,0.14,0.003,0.001,0.001,166.0
2917,0.7,889.91,569.32,72.0,670.0,428.0,900.0,0.8,0.04,0.16,0.002,0.001,0.001,177.0
2918,0.7,925.74,699.83,81.88,660.0,424.0,697.0,0.3,0.0023,0.06,0.005,0.001,0.056,160.0
2919,1.25,910.8,571.04,65.84,550.0,396.0,354.0,0.8,0.033,0.2,0.008,0.001,0.001,225.0
2920,0.9,905.73,698.84,78.49,660.0,426.0,810.0,0.3,0.0021,0.0599,0.004,0.001,0.061,139.0
2921,1.0,934.57,699.46,68.59,690.0,385.0,897.0,0.5,0.0025,0.4,0.005,0.001,0.04,202.0
2922,1.6,882.79,570.94,61.0,570.0,292.0,348.0,1.4,0.045,0.34,0.007,0.001,0.001,192.0
2923,1.0,882.27,572.68,66.53,590.0,251.0,403.0,1.2,0.1,0.4399,0.002,0.001,0.001,203.0
2924,2.0,878.36,579.68,54.76,610.0,305.0,600.0,1.8,0.045,0.27,0.008,0.001,0.001,220.0
2925,1.4,914.57,568.21,68.13,670.0,424.0,915.0,0.8,0.0399,0.15,0.006,0.001,0.001,171.0
2926,1.2,930.38,698.91,72.89,660.0,426.0,810.0,1.2,0.0018,0.06,0.006,0.001,0.06,174.0
2927,1.5,884.2,570.8,60.05,590.0,386.0,372.0,1.2,0.0399,0.2399,0.0049,0.001,0.001,199.0
2928,2.5,893.88,575.59,53.73,590.0,246.0,400.0,1.8,0.04,0.26,0.002,0.001,0.001,210.0
2929,1.5,913.21,569.35,65.89,670.0,426.0,903.0,0.8,0.04,0.18,0.007,0.001,0.001,177.0
2930,1.0,888.29,585.56,66.27,590.0,249.0,399.0,1.2,0.05,0.26,0.002,0.001,0.001,220.0
2931,1.0,930.16,698.61,77.2,660.0,369.0,810.0,0.3,0.0017,0.06,0.004,0.001,0.06,132.0
2932,1.36,899.42,596.3,57.82,570.0,371.0,484.0,1.2,0.035,1.62,0.008,0.019,0.001,310.0
2933,1.6,932.54,704.11,67.46,660.0,438.0,798.0,0.3,0.002,0.07,0.007,0.001,0.065,148.0
2934,0.7,934.09,704.57,81.88,660.0,367.0,795.0,0.3,0.002,0.07,0.003,0.001,0.058,143.0
2935,0.7,920.67,706.78,81.88,670.0,428.0,959.0,0.3,0.0025,0.06,0.004,0.001,0.056,148.0
2936,0.9,908.07,566.15,69.27,670.0,425.0,900.0,0.8,0.04,0.15,0.008,0.001,0.001,170.0
2937,0.63,888.56,566.57,77.61,570.0,248.0,389.0,0.8,0.05,0.42,0.011,0.001,0.001,205.0
2938,0.6,919.35,698.15,79.9,690.0,354.0,940.0,0.5,0.0027,0.4,0.006,0.001,0.037,209.0
2939,1.9,892.01,579.84,53.71,570.0,248.0,358.0,1.5,0.06,0.48,0.0469,0.001,0.001,195.0
2940,1.15,878.68,574.29,61.2,590.0,251.0,388.0,1.2,0.045,0.26,0.008,0.001,0.001,208.0
2941,0.9,907.6,698.27,69.83,690.0,308.0,938.0,0.5,0.0027,0.46,0.008,0.001,0.0359,215.0
2942,1.2,920.18,700.51,62.31,690.0,307.0,990.0,0.5,0.0027,0.43,0.003,0.001,0.041,237.0
2943,0.65,908.18,698.36,76.14,690.0,307.0,990.0,0.5,0.0029,0.4,0.006,0.001,0.048,238.0
2944,0.6,912.71,697.68,82.17,670.0,426.0,851.0,0.3,0.002,0.06,0.005,0.001,0.065,141.0
2945,0.8,906.17,561.59,72.37,670.0,429.0,900.0,0.8,0.04,0.2,0.006,0.001,0.001,170.0
2946,0.75,900.92,553.73,70.12,670.0,428.0,888.0,0.6,0.04,0.14,0.005,0.001,0.001,171.0
2947,0.8,909.88,568.91,72.37,670.0,427.0,930.0,0.8,0.05,0.15,0.011,0.001,0.001,179.0
2948,1.16,892.8,581.18,62.84,590.0,247.0,405.0,1.2,0.05,0.45,0.005,0.001,0.001,212.0
2949,1.0,888.9,579.85,66.53,590.0,265.0,451.0,1.2,0.06,0.44,0.006,0.001,0.001,213.0
2950,1.6,884.66,571.99,57.32,570.0,415.0,352.0,1.4,0.05,0.27,0.004,0.001,0.001,213.0
2951,0.8,915.29,703.82,79.38,660.0,365.0,810.0,0.3,0.0015,0.07,0.0049,0.001,0.0599,121.0
2952,1.91,887.65,574.21,53.48,590.0,251.0,403.0,1.5,0.06,0.48,0.005,0.001,0.001,180.0
2953,0.6,915.03,698.99,82.17,670.0,425.0,900.0,0.3,0.0018,0.07,0.007,0.001,0.065,139.0
2954,0.96,883.29,576.26,71.71,590.0,394.0,362.0,1.2,0.06,0.42,0.007,0.001,0.001,215.0
2955,1.0,888.14,571.2,67.91,570.0,377.0,380.0,1.2,0.0599,0.43,0.0049,0.001,0.001,205.0
2956,1.54,887.18,573.65,58.47,590.0,292.0,367.0,1.5,0.05,0.43,0.002,0.001,0.001,185.0
2957,1.0,906.52,559.04,74.23,670.0,430.0,901.0,0.8,0.035,0.16,0.003,0.001,0.001,163.0
2958,0.7,922.77,700.93,81.88,660.0,428.0,733.0,0.3,0.0027,0.06,0.005,0.001,0.06,146.0
2959,0.65,917.84,703.62,80.71,660.0,425.0,786.0,0.3,0.003,0.08,0.006,0.001,0.055,149.0
2960,0.9,873.32,574.09,69.13,590.0,288.0,376.0,1.2,0.05,0.3,0.002,0.001,0.001,209.0
2961,0.9,884.04,574.02,74.2,570.0,246.0,418.0,1.2,0.06,0.46,0.0179,0.001,0.001,220.0
2962,1.0,880.49,571.4,66.53,590.0,395.0,361.0,1.2,0.05,0.42,0.007,0.001,0.001,199.0
2963,0.75,937.69,703.04,80.63,660.0,424.0,767.0,0.3,0.0023,0.06,0.005,0.001,0.06,146.0
2964,1.5,890.94,571.39,59.66,590.0,399.0,358.0,1.2,0.05,0.42,0.006,0.001,0.001,185.0
2965,0.7,917.98,697.48,81.88,660.0,426.0,810.0,0.6,0.0024,0.06,0.005,0.001,0.062,141.0
2966,1.2,891.76,574.45,62.06,590.0,377.0,394.0,1.2,0.05,0.2599,0.0049,0.001,0.001,206.0
2967,1.0,884.69,577.47,72.11,590.0,366.0,379.0,1.2,0.07,0.4,0.007,0.001,0.001,260.0
2968,1.0,874.34,570.81,72.11,590.0,392.0,356.0,1.2,0.06,0.42,0.004,0.001,0.001,211.0
2969,0.65,913.86,562.89,75.79,670.0,426.0,810.0,0.8,0.045,0.15,0.003,0.001,0.001,161.0
2970,0.8,909.75,568.53,72.37,670.0,430.0,885.0,0.8,0.04,0.14,0.004,0.001,0.001,156.0
2971,1.0,892.86,572.12,72.11,570.0,244.0,379.0,1.2,0.05,0.41,0.004,0.001,0.001,205.0
2972,0.9,888.57,568.29,74.2,590.0,247.0,403.0,1.2,0.06,0.45,0.004,0.001,0.001,195.0
2973,1.5,890.43,571.24,62.05,590.0,251.0,403.0,1.2,0.06,0.28,0.005,0.001,0.001,217.0
2974,1.0,871.14,574.12,65.77,590.0,409.0,378.0,1.2,0.045,0.26,0.012,0.001,0.001,210.0
2975,0.7,892.07,568.59,77.44,590.0,297.0,351.0,1.0,0.05,0.25,0.004,0.001,0.001,174.0
2976,0.7,923.89,697.07,81.88,660.0,425.0,711.0,0.3,0.0027,0.04,0.007,0.001,0.059,150.0
2977,1.2,885.49,570.01,65.31,590.0,248.0,403.0,1.2,0.045,0.25,0.006,0.001,0.001,211.0
2978,1.15,887.89,573.49,67.25,590.0,415.0,330.0,1.2,0.05,0.27,0.007,0.001,0.001,209.0
2979,0.8,920.08,700.84,79.38,660.0,426.0,780.0,0.3,0.0025,0.07,0.006,0.001,0.065,132.0
2980,0.6,905.43,571.55,79.1,670.0,434.0,845.0,0.8,0.035,0.15,0.005,0.001,0.001,160.0
2981,1.25,888.1,568.03,65.08,590.0,463.0,284.0,1.2,0.06,0.44,0.017,0.001,0.001,230.0
2982,1.54,887.68,571.33,58.47,570.0,272.0,349.0,1.5,0.06,0.44,0.007,0.001,0.001,195.0
2983,0.65,889.6,568.92,75.79,670.0,425.0,930.0,0.8,0.04,0.15,0.007,0.001,0.001,178.0
2984,1.9,891.88,573.67,53.71,570.0,261.0,390.0,1.5,0.06,0.44,0.004,0.001,0.001,185.0
2985,0.6,921.06,698.94,82.17,660.0,426.0,810.0,0.3,0.0027,0.07,0.005,0.001,0.062,155.0
2986,0.8,909.38,698.15,79.38,660.0,368.0,810.0,0.3,0.002,0.05,0.0089,0.001,0.061,130.0
2987,1.2,917.37,698.65,72.89,660.0,426.0,810.0,1.0,0.0022,0.06,0.006,0.001,0.058,186.0
2988,1.2,891.15,574.16,61.56,590.0,248.0,418.0,1.2,0.05,0.27,0.006,0.001,0.001,190.0
2989,1.0,918.15,699.32,77.2,660.0,424.0,800.0,0.3,0.0022,0.05,0.004,0.001,0.06,149.0
2990,1.5,918.83,702.48,69.46,660.0,429.0,810.0,0.3,0.0024,0.06,0.005,0.001,0.06,160.0
2991,0.8,901.27,568.12,72.37,670.0,425.0,885.0,0.8,0.035,0.16,0.004,0.001,0.001,151.0
2992,2.0,887.69,575.65,57.58,570.0,266.0,369.0,1.8,0.045,0.28,0.0049,0.001,0.001,226.0
2993,1.15,893.02,572.97,67.25,590.0,247.0,384.0,1.2,0.045,0.28,0.0049,0.001,0.001,208.0
2994,0.85,924.95,698.86,79.65,660.0,426.0,803.0,0.3,0.0027,0.06,0.005,0.001,0.059,159.0
2995,0.7,876.28,572.42,75.93,590.0,418.0,309.0,1.0,0.05,0.26,0.007,0.001,0.001,186.0
2996,0.7,888.94,577.33,77.44,590.0,281.0,389.0,1.0,0.05,0.24,0.005,0.001,0.001,187.0
2997,1.25,901.1,559.95,65.84,590.0,381.0,389.0,0.8,0.025,0.1899,0.003,0.001,0.001,186.0
2998,1.5,888.7,572.91,59.66,570.0,246.0,390.0,1.2,0.05,0.43,0.007,0.001,0.001,195.0
2999,0.6,875.81,573.53,75.16,590.0,379.0,389.0,1.0,0.037,0.24,0.005,0.001,0.001,207.0
3000,0.75,912.7,698.13,80.63,660.0,369.0,810.0,0.3,0.002,0.07,0.002,0.001,0.062,141.0
3001,0.65,913.88,569.73,75.79,670.0,424.0,915.0,0.8,0.05,0.18,0.006,0.001,0.001,178.0
3002,1.5,891.88,574.65,60.05,590.0,251.0,368.0,1.2,0.045,0.23,0.002,0.001,0.001,204.0
3003,1.5,885.23,572.38,60.05,570.0,280.0,357.0,1.2,0.06,0.44,0.008,0.001,0.001,212.0
3004,1.0,888.51,567.58,72.11,590.0,250.0,381.0,1.2,0.05,0.44,0.004,0.001,0.001,214.0
3005,0.65,899.95,568.28,75.79,670.0,426.0,926.0,0.8,0.0399,0.1599,0.008,0.001,0.001,175.0
3006,1.0,889.32,575.08,66.53,590.0,285.0,355.0,1.2,0.05,0.42,0.004,0.001,0.001,192.0
3007,1.0,887.74,579.71,66.53,590.0,386.0,339.0,1.2,0.07,0.45,0.011,0.001,0.001,213.0
3008,1.0,900.37,567.96,74.23,670.0,434.0,893.0,0.8,0.04,0.16,0.005,0.001,0.001,170.0
3009,0.8,908.31,567.91,72.37,670.0,428.0,930.0,0.8,0.035,0.17,0.005,0.001,0.001,175.0
3010,0.63,906.19,573.93,75.43,550.0,499.0,183.0,0.8,0.035,0.24,0.008,0.001,0.001,192.0
3011,0.8,920.91,703.23,79.38,660.0,367.0,816.0,0.3,0.002,0.06,0.002,0.001,0.06,159.0
3012,0.95,884.54,577.54,69.97,570.0,248.0,387.0,1.2,0.05,0.3,0.006,0.001,0.001,210.0
3013,1.5,888.04,572.78,60.05,590.0,370.0,385.0,1.2,0.04,0.25,0.006,0.001,0.001,215.0
3014,2.0,878.96,571.07,54.6,570.0,248.0,412.0,1.4,0.05,0.23,0.007,0.001,0.001,208.0
3015,1.5,879.17,574.36,59.66,570.0,367.0,350.0,1.2,0.06,0.44,0.007,0.001,0.001,182.0
3016,1.2,910.72,566.53,69.2,670.0,424.0,821.0,0.8,0.04,0.18,0.004,0.001,0.001,159.0
3017,0.8,882.84,573.76,72.5,590.0,412.0,343.0,1.2,0.05,0.26,0.005,0.001,0.001,198.0
3018,0.6,880.62,570.59,78.36,670.0,428.0,810.0,0.8,0.045,0.26,0.002,0.001,0.001,200.0
3019,2.0,890.99,574.76,54.6,570.0,279.0,377.0,1.4,0.045,0.26,0.002,0.001,0.001,207.0
3020,0.65,907.89,567.21,77.4,670.0,426.0,900.0,0.8,0.033,0.15,0.004,0.001,0.001,156.0
3021,1.25,909.13,568.86,65.84,590.0,419.0,353.0,0.8,0.0399,0.23,0.007,0.001,0.001,224.0
3022,1.6,915.8,568.13,65.94,670.0,428.0,906.0,0.8,0.0399,0.18,0.003,0.0099,0.001,162.0
3023,0.7,915.88,702.97,81.88,670.0,425.0,904.0,0.3,0.0021,0.06,0.005,0.001,0.064,157.0
3024,1.0,911.62,568.63,74.23,670.0,427.0,919.0,0.8,0.035,0.16,0.002,0.001,0.001,158.0
3025,0.8,917.58,571.38,72.37,670.0,427.0,914.0,0.8,0.038,0.17,0.002,0.001,0.001,161.0
3026,1.2,890.75,572.95,65.31,590.0,376.0,396.0,1.2,0.06,0.24,0.007,0.001,0.001,211.0
3027,1.5,915.21,566.86,68.02,670.0,425.0,869.0,0.8,0.035,0.15,0.002,0.001,0.001,173.0
3028,1.0,882.97,572.22,66.27,590.0,249.0,394.0,1.2,0.048,0.32,0.008,0.001,0.001,220.0
3029,0.65,910.49,696.6,80.71,670.0,425.0,930.0,0.3,0.0029,0.07,0.008,0.001,0.058,137.0
3030,1.25,879.27,575.47,64.09,590.0,254.0,395.0,1.2,0.07,0.4,0.003,0.001,0.001,175.0
3031,2.5,884.04,575.97,49.1,570.0,246.0,404.0,1.8,0.05,0.25,0.006,0.001,0.001,210.0
3032,2.0,884.33,685.55,54.58,570.0,263.0,355.0,2.2,0.03,0.19,0.002,0.001,0.001,196.0
3033,1.6,890.6,682.85,57.13,570.0,424.0,307.0,1.8,0.035,0.19,0.003,0.001,0.001,198.0
3034,1.25,907.69,570.66,65.84,570.0,378.0,360.0,0.8,0.035,0.2,0.003,0.001,0.001,209.0
3035,0.8,914.84,564.48,68.12,670.0,426.0,900.0,0.8,0.04,0.15,0.005,0.001,0.001,166.0
3036,0.6,908.07,702.68,82.17,660.0,427.0,790.0,0.3,0.0017,0.08,0.004,0.001,0.064,141.0
3037,0.6,913.97,569.46,79.1,670.0,429.0,895.0,0.8,0.04,0.17,0.007,0.001,0.001,158.0
3038,1.2,884.8,574.46,65.51,590.0,366.0,389.0,1.2,0.06,0.41,0.004,0.001,0.001,199.0
3039,0.9,882.28,572.68,69.63,570.0,245.0,380.0,1.2,0.07,0.3799,0.003,0.001,0.001,202.0
3040,1.5,892.05,564.98,70.48,670.0,433.0,928.0,0.8,0.05,0.17,0.006,0.001,0.001,161.0
3041,1.2,912.17,567.35,69.2,670.0,426.0,900.0,0.8,0.05,0.17,0.006,0.001,0.001,178.0
3042,2.0,894.53,574.83,54.76,570.0,255.0,399.0,1.8,0.04,0.24,0.003,0.001,0.001,205.0
3043,0.8,911.82,700.42,79.38,660.0,365.0,810.0,0.3,0.0026,0.07,0.004,0.001,0.068,134.0
3044,1.2,886.8,575.22,61.56,590.0,255.0,414.0,1.2,0.045,0.26,0.003,0.001,0.001,210.0
3045,2.0,881.95,574.98,54.6,590.0,244.0,430.0,1.4,0.045,0.29,0.003,0.001,0.001,210.0
3046,1.0,915.84,701.82,68.59,690.0,307.0,970.0,0.5,0.0031,0.4,0.007,0.001,0.038,205.0
3047,1.4,880.52,571.55,59.51,590.0,247.0,405.0,1.2,0.05,0.27,0.0049,0.001,0.001,200.0
3048,1.2,889.22,570.43,65.31,570.0,272.0,365.0,1.2,0.05,0.28,0.004,0.001,0.001,210.0
3049,1.25,910.96,563.32,65.84,570.0,387.0,366.0,0.8,0.025,0.1899,0.002,0.001,0.001,185.0
3050,0.75,925.66,699.37,74.37,690.0,308.0,1005.0,0.5,0.0026,0.44,0.005,0.001,0.042,214.0
3051,1.16,892.38,581.99,62.84,570.0,247.0,415.0,1.2,0.05,0.4499,0.05,0.001,0.001,212.0
3052,1.2,916.47,698.95,72.89,670.0,425.0,900.0,1.0,0.0019,0.07,0.004,0.001,0.062,176.0
3053,1.0,921.15,701.97,77.2,660.0,429.0,810.0,0.3,0.0019,0.07,0.003,0.001,0.064,128.0
3054,1.5,885.41,578.04,60.26,570.0,443.0,292.0,1.2,0.06,0.45,0.006,0.001,0.001,219.0
3055,1.5,890.06,566.74,70.48,670.0,427.0,900.0,0.8,0.05,0.15,0.005,0.001,0.001,157.0
3056,1.0,892.28,577.35,66.53,590.0,244.0,405.0,1.2,0.1,0.45,0.006,0.001,0.001,213.0
3057,0.4,892.38,576.8,81.64,590.0,334.0,286.0,1.0,0.0599,0.2899,0.007,0.001,0.001,202.0
3058,0.6,896.35,569.68,77.82,570.0,253.0,394.0,1.0,0.042,0.26,0.005,0.001,0.001,193.0
3059,0.65,923.87,699.35,80.71,670.0,425.0,898.0,0.3,0.002,0.07,0.002,0.001,0.06,144.0
3060,1.88,873.46,576.35,51.93,590.0,369.0,386.0,1.5,0.06,0.48,0.012,0.001,0.001,200.0
3061,1.2,886.92,570.74,65.31,570.0,261.0,375.0,1.2,0.06,0.24,0.002,0.001,0.001,200.0
3062,1.25,901.02,566.15,65.84,550.0,397.0,329.0,0.8,0.035,0.21,0.004,0.001,0.001,204.0
3063,2.0,918.96,700.69,59.42,690.0,305.0,990.0,0.3,0.0027,0.06,0.006,0.001,0.06,146.0
3064,1.2,888.91,572.01,65.31,570.0,376.0,360.0,1.2,0.05,0.2599,0.004,0.001,0.001,202.0
3065,0.7,914.82,704.6,81.88,660.0,426.0,811.0,0.3,0.0022,0.07,0.006,0.001,0.057,140.0
3066,0.8,907.72,574.45,74.0,670.0,428.0,830.0,1.2,0.002,0.32,0.004,0.001,0.001,210.0
3067,0.7,918.11,700.99,81.88,660.0,430.0,780.0,0.3,0.0027,0.06,0.005,0.001,0.061,148.0
3068,1.6,890.42,581.15,57.32,590.0,265.0,381.0,1.4,0.06,0.27,0.004,0.001,0.001,214.0
3069,0.9,875.7,574.69,73.54,590.0,364.0,388.0,1.2,0.04,0.26,0.005,0.001,0.001,200.0
3070,0.7,913.54,703.06,76.53,690.0,309.0,982.0,0.5,0.0031,0.3899,0.006,0.001,0.035,212.0
3071,0.8,886.87,573.04,74.22,590.0,367.0,400.0,1.2,0.05,0.25,0.005,0.001,0.001,178.0
3072,1.8,886.76,573.3,54.38,570.0,278.0,358.0,1.4,0.05,0.27,0.008,0.001,0.001,211.0
3073,0.9,914.53,570.88,69.27,670.0,429.0,915.0,0.8,0.0399,0.17,0.0149,0.001,0.001,165.0
3074,0.6,890.35,570.09,79.8,570.0,244.0,410.0,0.8,0.05,0.49,0.004,0.001,0.001,235.0
3075,1.6,882.09,576.59,59.45,570.0,261.0,362.0,1.4,0.05,0.23,0.003,0.001,0.001,217.0
3076,0.8,900.17,564.99,72.37,670.0,425.0,921.0,0.8,0.035,0.15,0.004,0.001,0.001,172.0
3077,1.85,894.76,682.46,52.93,590.0,249.0,385.0,1.8,0.03,0.22,0.007,0.001,0.001,198.0
3078,2.5,886.13,576.31,53.73,570.0,266.0,362.0,1.8,0.05,0.2599,0.003,0.001,0.001,217.0
3079,0.6,905.21,565.16,77.61,670.0,431.0,914.0,0.8,0.04,0.17,0.007,0.001,0.001,178.0
3080,0.9,928.96,697.19,78.49,660.0,428.0,795.0,0.6,0.0021,0.05,0.004,0.001,0.056,152.0
3081,2.3,887.38,572.68,57.44,570.0,261.0,332.0,1.8,0.05,0.27,0.003,0.001,0.001,210.0
3082,0.7,917.4,696.55,81.88,660.0,432.0,808.0,0.3,0.0015,0.08,0.003,0.001,0.063,156.0
3083,1.2,885.91,570.28,66.28,570.0,311.0,306.0,1.2,0.05,0.29,0.011,0.001,0.001,207.0
3084,0.8,915.56,697.11,79.38,660.0,365.0,780.0,0.3,0.0024,0.07,0.003,0.001,0.06,139.0
3085,1.0,910.27,571.33,74.23,670.0,427.0,899.0,0.8,0.04,0.15,0.003,0.001,0.001,156.0
3086,0.7,919.21,696.48,78.67,690.0,306.0,959.0,0.5,0.0027,0.43,0.003,0.001,0.041,219.0
3087,1.25,884.33,575.88,63.86,590.0,411.0,365.0,1.2,0.045,0.26,0.003,0.001,0.001,200.0
3088,0.8,929.27,696.31,80.81,660.0,366.0,810.0,0.3,0.0013,0.06,0.002,0.001,0.063,128.0
3089,1.6,885.85,572.75,57.32,590.0,382.0,371.0,1.4,0.045,0.27,0.004,0.001,0.001,212.0
3090,0.7,915.82,699.65,81.88,660.0,425.0,711.0,0.3,0.0022,0.05,0.006,0.001,0.06,143.0
3091,1.25,895.46,576.01,60.47,590.0,301.0,322.0,1.2,0.06,0.27,0.004,0.001,0.001,206.0
3092,1.25,883.14,575.97,65.08,590.0,374.0,384.0,1.2,0.07,0.5,0.025,0.001,0.001,225.0
3093,1.5,889.91,575.66,60.05,570.0,367.0,384.0,1.2,0.045,0.27,0.01,0.001,0.001,213.0
3094,2.0,889.32,680.02,57.42,570.0,279.0,366.0,2.2,0.025,0.19,0.004,0.001,0.001,198.0
3095,1.0,912.64,701.69,77.2,660.0,429.0,810.0,0.3,0.002,0.06,0.005,0.001,0.062,135.0
3096,0.8,910.11,573.83,74.0,670.0,428.0,914.0,1.2,0.002,0.34,0.002,0.001,0.001,185.0
3097,1.0,916.45,697.83,77.2,660.0,427.0,790.0,0.3,0.002,0.06,0.005,0.001,0.062,151.0
3098,0.5,885.21,571.81,79.8,590.0,249.0,418.0,1.0,0.045,0.27,0.004,0.001,0.001,178.0
3099,1.2,908.81,563.35,67.58,670.0,436.0,891.0,0.8,0.04,0.18,0.006,0.001,0.001,169.0
3100,2.0,889.32,572.69,54.76,590.0,418.0,328.0,1.8,0.05,0.25,0.007,0.001,0.001,223.0
3101,0.7,888.76,576.35,76.43,570.0,490.0,257.0,1.0,0.06,0.46,0.0179,0.001,0.001,212.0
3102,1.5,886.29,573.73,60.05,590.0,406.0,365.0,1.2,0.04,0.22,0.003,0.001,0.001,212.0
3103,0.6,913.76,568.81,79.33,670.0,428.0,906.0,0.8,0.03,0.15,0.005,0.001,0.001,161.0
3104,0.65,911.63,700.63,80.71,660.0,427.0,780.0,0.3,0.0021,0.05,0.0089,0.001,0.056,140.0
3105,0.57,917.53,697.1,83.03,660.0,426.0,800.0,0.3,0.0022,0.06,0.006,0.001,0.061,148.0
3106,1.25,908.05,561.59,65.84,560.0,309.0,399.0,0.8,0.037,0.2,0.0049,0.001,0.001,219.0
3107,1.5,883.31,567.98,62.05,570.0,247.0,349.0,1.2,0.05,0.26,0.005,0.001,0.001,215.0
3108,1.2,921.57,701.31,62.31,690.0,305.0,970.0,0.5,0.0025,0.42,0.004,0.001,0.04,206.0
3109,3.0,905.6,570.06,44.47,570.0,248.0,388.0,1.8,0.05,0.25,0.002,0.001,0.001,216.0
3110,1.2,894.87,577.08,65.51,590.0,264.0,386.0,1.2,0.06,0.43,0.005,0.001,0.001,195.0
3111,0.9,887.01,574.11,73.97,570.0,246.0,389.0,1.2,0.05,0.29,0.013,0.001,0.001,211.0
3112,1.0,887.54,575.49,66.27,590.0,256.0,388.0,1.2,0.0799,0.49,0.002,0.001,0.001,231.0
3113,1.2,877.34,574.81,65.31,570.0,261.0,375.0,1.2,0.05,0.27,0.002,0.001,0.001,196.0
3114,1.2,877.99,575.71,64.86,590.0,244.0,430.0,1.2,0.05,0.29,0.004,0.001,0.001,194.0
3115,0.7,922.04,699.54,81.88,660.0,368.0,810.0,0.3,0.0023,0.06,0.007,0.001,0.062,159.0
3116,0.8,910.84,701.62,73.2,690.0,307.0,990.0,0.5,0.0025,0.43,0.008,0.001,0.0359,221.0
3117,0.8,899.77,562.62,72.37,670.0,557.0,774.0,0.8,0.035,0.16,0.004,0.001,0.001,159.0
3118,0.8,903.93,702.55,79.38,660.0,428.0,775.0,0.3,0.0021,0.07,0.003,0.001,0.058,140.0
3119,1.0,912.1,699.65,77.2,660.0,368.0,810.0,0.3,0.002,0.06,0.006,0.001,0.065,141.0
3120,0.8,908.16,700.98,79.38,660.0,369.0,795.0,0.3,0.0026,0.07,0.003,0.001,0.06,139.0
3121,1.2,921.08,699.14,62.31,690.0,305.0,990.0,0.5,0.0022,0.41,0.003,0.001,0.041,212.0
3122,0.8,910.4,567.23,72.37,670.0,425.0,903.0,0.8,0.045,0.16,0.004,0.001,0.001,178.0
3123,0.9,875.71,573.56,69.63,590.0,252.0,385.0,1.2,0.045,0.31,0.005,0.001,0.001,212.0
3124,0.75,908.38,705.31,80.63,660.0,368.0,794.0,0.3,0.003,0.08,0.004,0.001,0.065,144.0
3125,1.6,905.87,562.46,68.56,670.0,426.0,879.0,0.8,0.04,0.15,0.005,0.001,0.001,172.0
3126,1.0,892.59,574.69,72.11,590.0,319.0,333.0,1.2,0.06,0.38,0.004,0.001,0.001,211.0
3127,1.2,909.13,573.22,69.2,670.0,425.0,877.0,0.8,0.035,0.1599,0.008,0.001,0.001,169.0
3128,0.8,927.26,696.88,75.18,690.0,307.0,1020.0,0.5,0.0024,0.43,0.003,0.001,0.037,204.0
3129,0.8,926.86,703.03,79.38,660.0,364.0,780.0,0.3,0.0025,0.07,0.006,0.001,0.065,140.0
3130,0.8,909.58,699.52,79.38,660.0,367.0,810.0,0.3,0.0025,0.07,0.006,0.001,0.065,140.0
3131,0.9,884.21,572.83,69.63,600.0,251.0,398.0,1.2,0.04,0.26,0.006,0.001,0.001,208.0
3132,0.9,891.74,575.53,71.78,570.0,261.0,374.0,1.2,0.06,0.43,0.007,0.001,0.001,215.0
3133,1.6,888.88,680.89,57.13,590.0,275.0,358.0,1.8,0.04,0.19,0.005,0.001,0.001,198.0
3134,1.6,886.79,678.59,57.13,590.0,246.0,387.0,1.8,0.03,0.2,0.003,0.001,0.001,192.0
3135,1.0,921.65,589.16,68.59,690.0,307.0,990.0,0.5,0.0021,0.5,0.004,0.021,0.052,255.0
3136,1.0,912.68,571.13,74.23,670.0,423.0,931.0,0.8,0.05,0.17,0.015,0.001,0.001,169.0
3137,1.8,886.33,572.62,53.95,570.0,377.0,350.0,1.5,0.05,0.42,0.008,0.001,0.001,200.0
3138,1.0,885.75,569.68,66.53,590.0,257.0,377.0,1.2,0.06,0.44,0.004,0.001,0.001,213.0
3139,1.0,929.15,700.29,77.2,660.0,367.0,795.0,0.6,0.0016,0.07,0.005,0.001,0.055,154.0
3140,0.63,905.4,568.24,75.43,570.0,248.0,389.0,0.8,0.035,0.22,0.002,0.001,0.001,207.0
3141,0.7,912.2,564.64,74.0,670.0,427.0,900.0,0.8,0.04,0.17,0.005,0.001,0.001,160.0
3142,0.6,883.07,568.87,79.8,590.0,247.0,400.0,0.7,0.07,0.48,0.004,0.001,0.001,212.0
3143,0.6,916.95,702.56,82.17,660.0,428.0,810.0,0.3,0.0027,0.07,0.004,0.001,0.061,147.0
3144,1.0,885.01,571.07,66.53,590.0,284.0,368.0,1.2,0.06,0.46,0.004,0.001,0.001,208.0
3145,2.3,878.7,682.95,57.25,590.0,249.0,358.0,2.2,0.05,0.22,0.017,0.001,0.001,198.0
3146,1.0,920.66,702.98,68.59,690.0,402.0,864.0,0.5,0.003,0.42,0.005,0.001,0.042,212.0
3147,1.5,884.78,572.79,60.05,570.0,456.0,301.0,1.2,0.045,0.27,0.005,0.001,0.001,212.0
3148,1.2,884.8,585.85,65.31,570.0,246.0,398.0,1.2,0.05,0.28,0.003,0.001,0.001,200.0
3149,1.4,878.7,573.92,62.32,590.0,275.0,377.0,1.2,0.045,0.27,0.002,0.001,0.001,195.0
3150,1.2,884.41,578.3,65.31,570.0,276.0,329.0,1.2,0.05,0.27,0.004,0.001,0.001,215.0
3151,1.2,883.76,568.28,65.31,590.0,275.0,392.0,1.2,0.05,0.27,0.004,0.001,0.001,215.0
3152,1.2,923.3,697.82,62.31,690.0,305.0,959.0,0.5,0.003,0.44,0.003,0.001,0.04,212.0
3153,1.6,875.55,575.38,57.32,570.0,261.0,377.0,1.4,0.06,0.25,0.005,0.001,0.001,218.0
3154,1.4,912.43,566.28,69.49,670.0,427.0,915.0,0.8,0.05,0.18,0.006,0.001,0.001,164.0
3155,1.9,884.86,573.92,53.71,570.0,293.0,334.0,1.5,0.06,0.45,0.004,0.001,0.001,200.0
3156,1.0,916.18,699.39,68.59,690.0,308.0,1020.0,0.5,0.0024,0.45,0.008,0.001,0.04,214.0
3157,1.25,910.37,699.6,71.64,670.0,424.0,900.0,0.3,0.0019,0.08,0.004,0.001,0.064,154.0
3158,1.2,907.38,567.18,69.2,670.0,426.0,897.0,0.8,0.03,0.13,0.01,0.001,0.001,172.0
3159,0.7,870.62,576.25,75.93,590.0,478.0,240.0,1.0,0.05,0.26,0.005,0.001,0.001,191.0
3160,1.25,909.3,565.68,65.84,550.0,448.0,228.0,0.8,0.04,0.22,0.01,0.001,0.001,198.0
3161,0.8,899.0,564.54,70.39,670.0,424.0,900.0,0.8,0.04,0.18,0.015,0.001,0.001,171.0
3162,1.8,914.02,569.55,68.33,670.0,424.0,915.0,0.8,0.035,0.16,0.002,0.001,0.001,179.0
3163,1.02,884.54,573.57,70.92,590.0,339.0,286.0,1.2,0.05,0.28,0.003,0.001,0.001,196.0
3164,1.2,870.73,574.76,64.86,590.0,368.0,389.0,1.2,0.045,0.26,0.003,0.001,0.001,209.0
3165,3.0,895.54,683.02,44.25,600.0,260.0,420.0,2.2,0.04,0.2,0.002,0.001,0.001,194.0
3166,0.7,923.1,703.9,81.88,660.0,428.0,733.0,0.3,0.0023,0.06,0.005,0.001,0.059,139.0
3167,0.7,899.75,550.23,69.71,670.0,428.0,888.0,0.6,0.038,0.16,0.005,0.001,0.001,151.0
3168,1.25,882.4,572.42,65.08,590.0,289.0,347.0,1.2,0.06,0.43,0.0089,0.001,0.001,242.0
3169,1.0,916.99,699.99,68.59,690.0,314.0,927.0,0.5,0.0031,0.43,0.008,0.001,0.044,201.0
3170,0.7,920.48,700.55,76.53,690.0,304.0,1008.0,0.5,0.0027,0.43,0.003,0.001,0.038,218.0
3171,0.7,918.96,699.32,76.53,690.0,308.0,988.0,0.5,0.0027,0.43,0.003,0.001,0.038,221.0
3172,0.8,907.06,568.52,72.37,670.0,428.0,915.0,0.8,0.035,0.16,0.003,0.001,0.001,179.0
3173,1.2,883.44,574.69,64.86,590.0,251.0,402.0,1.2,0.043,0.27,0.002,0.001,0.001,203.0
3174,0.7,912.88,703.88,81.88,660.0,426.0,717.0,0.3,0.0025,0.06,0.0089,0.001,0.059,131.0
3175,2.0,892.0,681.93,54.58,590.0,263.0,383.0,2.2,0.06,0.21,0.002,0.001,0.001,193.0
3176,2.0,886.61,572.11,49.1,570.0,246.0,385.0,1.8,0.045,0.26,0.004,0.001,0.001,223.0
3177,1.25,930.37,704.9,71.64,660.0,365.0,720.0,0.3,0.0018,0.06,0.004,0.001,0.062,138.0
3178,1.55,895.98,683.5,58.47,570.0,274.0,343.0,1.8,0.035,0.21,0.006,0.001,0.001,192.0
3179,1.2,879.98,574.64,62.06,590.0,270.0,382.0,1.2,0.045,0.29,0.004,0.001,0.001,201.0
3180,1.25,913.49,569.72,65.84,570.0,387.0,343.0,0.8,0.035,0.2,0.003,0.001,0.001,212.0
3181,1.25,924.42,702.41,71.64,670.0,471.0,887.0,0.3,0.0016,0.05,0.005,0.001,0.062,141.0
3182,0.75,924.61,700.88,80.63,660.0,365.0,720.0,0.3,0.0018,0.06,0.002,0.001,0.061,149.0
3183,1.5,889.95,572.3,60.05,590.0,253.0,383.0,1.2,0.05,0.26,0.006,0.001,0.001,212.0
3184,1.2,882.71,572.21,65.51,590.0,366.0,389.0,1.2,0.06,0.41,0.004,0.001,0.001,213.0
3185,2.0,891.75,573.1,54.76,590.0,280.0,373.0,1.8,0.045,0.3,0.006,0.001,0.001,205.0
3186,2.5,887.84,571.6,53.73,590.0,261.0,407.0,1.8,0.04,0.27,0.003,0.001,0.001,220.0
3187,1.4,910.21,569.4,70.13,670.0,428.0,900.0,0.8,0.04,0.2,0.007,0.001,0.001,170.0
3188,2.0,889.78,682.32,54.58,570.0,387.0,343.0,2.2,0.04,0.23,0.0089,0.001,0.001,192.0
3189,0.7,886.7,551.71,69.71,670.0,528.0,798.0,0.6,0.045,0.15,0.006,0.001,0.001,151.0
3190,0.7,912.82,698.98,76.53,690.0,386.0,913.0,0.5,0.0024,0.4,0.007,0.001,0.041,208.0
3191,1.45,891.71,573.84,57.63,570.0,263.0,388.0,1.2,0.07,0.44,0.008,0.001,0.001,195.0
3192,1.0,870.83,573.73,66.53,590.0,265.0,451.0,1.2,0.05,0.45,0.002,0.001,0.001,212.0
3193,1.0,915.84,701.82,68.59,690.0,307.0,970.0,0.5,0.0031,0.4,0.007,0.001,0.038,205.0
3194,1.5,891.76,570.85,63.86,570.0,246.0,395.0,1.2,0.045,0.24,0.003,0.001,0.001,218.0
3195,2.0,872.33,587.49,46.13,600.0,296.0,363.0,1.2,0.09,1.33,0.059,0.038,0.019,379.0
3196,1.5,880.71,574.1,60.05,570.0,246.0,397.0,1.2,0.045,0.27,0.005,0.001,0.001,218.0
3197,0.7,878.42,576.01,75.93,590.0,245.0,420.0,1.0,0.045,0.26,0.002,0.001,0.001,194.0
3198,1.25,910.32,700.61,71.64,660.0,365.0,780.0,0.3,0.0027,0.08,0.005,0.001,0.067,153.0
3199,1.0,893.04,575.3,72.11,590.0,266.0,399.0,1.2,0.06,0.42,0.0089,0.001,0.001,191.0
3200,2.5,894.18,678.63,53.55,570.0,246.0,360.0,2.2,0.035,0.2,0.004,0.001,0.001,205.0
3201,0.6,911.36,699.59,82.17,660.0,425.0,780.0,0.3,0.0027,0.05,0.006,0.001,0.052,141.0
3202,0.9,908.73,571.02,69.0,670.0,428.0,917.0,0.8,0.03,0.16,0.0089,0.001,0.001,161.0
3203,0.8,917.16,701.85,80.81,660.0,427.0,810.0,0.3,0.0025,0.08,0.007,0.001,0.064,141.0
3204,0.7,913.69,703.82,81.88,660.0,427.0,793.0,0.3,0.0026,0.07,0.006,0.001,0.062,133.0
3205,0.7,928.1,700.16,76.53,690.0,305.0,990.0,0.5,0.0027,0.45,0.005,0.001,0.041,203.0
3206,1.2,925.14,699.9,61.56,690.0,305.0,960.0,0.5,0.003,0.46,0.008,0.017,0.032,231.0
3207,1.2,892.83,577.95,65.31,590.0,280.0,373.0,1.2,0.05,0.27,0.005,0.001,0.001,210.0
3208,1.0,886.15,572.02,66.53,590.0,247.0,419.0,1.2,0.1,0.4399,0.002,0.001,0.001,212.0
3209,0.9,893.66,572.77,69.13,590.0,245.0,360.0,1.2,0.06,0.24,0.002,0.001,0.001,190.0
3210,1.9,881.19,577.44,53.71,570.0,427.0,320.0,1.5,0.0399,0.4,0.0049,0.001,0.001,185.0
3211,2.0,883.65,577.72,54.76,590.0,411.0,314.0,1.8,0.045,0.27,0.008,0.001,0.001,226.0
3212,0.7,921.81,697.87,81.88,660.0,424.0,789.0,0.6,0.0021,0.07,0.004,0.001,0.063,151.0
3213,1.5,889.97,572.09,60.05,570.0,402.0,334.0,1.2,0.048,0.24,0.002,0.001,0.001,213.0
3214,3.0,885.69,573.65,44.47,570.0,291.0,324.0,1.8,0.045,0.23,0.008,0.001,0.001,216.0
3215,0.7,920.52,701.07,81.88,660.0,429.0,810.0,0.3,0.002,0.07,0.007,0.001,0.065,144.0
3216,0.9,907.07,571.55,69.0,670.0,428.0,915.0,0.8,0.045,0.15,0.002,0.001,0.001,166.0
3217,0.8,906.01,577.93,74.94,570.0,281.0,332.0,1.2,0.06,0.42,0.006,0.001,0.001,200.0
3218,1.25,918.21,701.03,71.64,660.0,426.0,750.0,0.3,0.0022,0.05,0.008,0.001,0.061,139.0
3219,1.2,893.91,680.62,65.31,570.0,374.0,341.0,1.2,0.03,0.16,0.008,0.001,0.001,199.0
3220,0.8,913.22,567.66,72.37,670.0,426.0,933.0,0.8,0.045,0.18,0.005,0.001,0.001,157.0
3221,0.8,900.85,571.81,70.39,670.0,424.0,857.0,0.8,0.0399,0.17,0.0049,0.001,0.001,165.0
3222,1.2,912.07,567.72,69.2,670.0,425.0,917.0,0.8,0.035,0.17,0.0089,0.001,0.001,178.0
3223,1.6,887.11,682.65,57.13,570.0,351.0,284.0,1.8,0.045,0.19,0.015,0.001,0.001,193.0
3224,1.4,883.11,550.69,52.0,600.0,244.0,435.0,1.2,0.06,1.29,0.03,0.027,0.013,399.0
3225,1.4,921.3,701.61,59.8,690.0,309.0,989.0,0.5,0.0023,0.45,0.004,0.001,0.043,215.0
3226,1.54,880.42,572.83,58.47,570.0,252.0,416.0,1.5,0.06,0.46,0.006,0.001,0.001,185.0
3227,2.0,887.72,582.53,54.76,570.0,274.0,353.0,1.8,0.05,0.28,0.002,0.001,0.001,206.0
3228,1.0,886.99,573.65,66.53,590.0,246.0,405.0,1.2,0.06,0.42,0.006,0.001,0.001,192.0
3229,1.2,878.17,585.32,64.86,590.0,253.0,413.0,1.2,0.04,0.28,0.011,0.001,0.001,195.0
3230,0.63,890.75,573.3,79.1,590.0,264.0,368.0,0.8,0.06,0.49,0.004,0.001,0.001,205.0
3231,2.0,882.06,681.05,48.9,590.0,367.0,419.0,2.2,0.025,0.21,0.014,0.001,0.001,182.0
3232,1.2,886.74,572.98,62.06,570.0,314.0,324.0,1.2,0.05,0.28,0.002,0.001,0.001,202.0
3233,1.2,887.47,682.05,65.31,570.0,401.0,325.0,1.2,0.045,0.22,0.007,0.001,0.001,197.0
3234,0.9,871.16,576.8,69.13,590.0,268.0,397.0,1.2,0.045,0.27,0.005,0.001,0.001,190.0
3235,1.0,907.43,573.52,74.23,670.0,429.0,898.0,0.8,0.04,0.14,0.0089,0.001,0.001,157.0
3236,1.0,919.01,699.81,77.2,660.0,428.0,779.0,0.3,0.0027,0.06,0.002,0.001,0.053,140.0
3237,0.7,925.04,698.4,76.53,690.0,306.0,960.0,0.5,0.0025,0.41,0.006,0.001,0.043,208.0
3238,1.2,915.47,577.91,67.58,670.0,429.0,900.0,0.8,0.04,0.2,0.012,0.001,0.001,172.0
3239,0.7,918.76,699.05,81.88,670.0,426.0,833.0,0.3,0.0023,0.06,0.003,0.001,0.058,137.0
3240,0.65,913.79,695.03,80.71,660.0,426.0,781.0,0.3,0.0027,0.06,0.005,0.001,0.06,138.0
3241,0.8,913.25,574.56,74.0,670.0,428.0,899.0,1.2,0.002,0.34,0.002,0.001,0.001,189.0
3242,1.6,879.2,573.62,59.05,570.0,327.0,309.0,1.4,0.045,0.21,0.007,0.001,0.001,209.0
3243,0.8,920.14,695.51,79.38,660.0,430.0,780.0,0.3,0.0019,0.07,0.006,0.001,0.065,134.0
3244,1.2,915.04,563.9,69.2,670.0,425.0,915.0,0.8,0.035,0.18,0.002,0.001,0.001,170.0
3245,0.9,922.0,702.07,76.88,660.0,427.0,776.0,0.3,0.0021,0.08,0.005,0.001,0.064,141.0
3246,1.6,886.78,574.47,59.45,590.0,265.0,392.0,1.4,0.045,0.26,0.008,0.001,0.001,213.0
3247,1.6,878.45,572.73,59.45,570.0,249.0,389.0,1.4,0.05,0.23,0.003,0.001,0.001,213.0
3248,1.2,908.81,563.35,67.58,670.0,436.0,891.0,0.8,0.04,0.18,0.006,0.001,0.001,169.0
3249,1.2,905.41,566.48,67.58,670.0,427.0,910.0,0.8,0.04,0.18,0.006,0.001,0.001,169.0
3250,0.7,879.31,569.71,75.93,590.0,368.0,417.0,1.0,0.05,0.29,0.007,0.001,0.001,196.0
3251,0.7,879.31,569.71,75.93,590.0,368.0,417.0,1.0,0.05,0.29,0.007,0.001,0.001,196.0
3252,0.65,919.08,702.2,80.71,660.0,428.0,747.0,0.3,0.0021,0.05,0.0089,0.001,0.056,142.0
3253,1.0,891.05,575.62,72.11,590.0,380.0,316.0,1.2,0.05,0.4,0.003,0.001,0.001,213.0
3254,1.2,917.69,701.19,62.31,690.0,307.0,970.0,0.5,0.0032,0.48,0.006,0.001,0.044,220.0
3255,0.8,890.59,574.53,74.94,570.0,256.0,359.0,1.2,0.05,0.42,0.002,0.001,0.001,195.0
