Repository: shagufta24/neural-architecture-search-with-differential-evolution

File: data.csv (part 8 of 18)
,Thickness,FRT,CT,% TCM Reduc,Cold Spot,Control Heating Time,Soaking Time,SPM Elongation,% Carbon,% Mn,%SI,%NB,%TI,YS (Mpa)
3256,1.2,918.75,701.18,62.31,690.0,305.0,990.0,0.7,0.0023,0.3899,0.005,0.001,0.039,216.0
3257,0.7,908.47,573.75,76.43,590.0,248.0,405.0,1.0,0.05,0.47,0.002,0.001,0.001,196.0
3258,1.5,896.01,573.07,60.05,590.0,247.0,437.0,1.2,0.05,0.28,0.002,0.001,0.001,213.0
3259,2.0,890.29,574.36,54.76,570.0,244.0,400.0,1.8,0.05,0.26,0.002,0.001,0.001,204.0
3260,0.8,928.99,703.94,79.38,660.0,364.0,780.0,0.3,0.0035,0.06,0.005,0.001,0.06,160.0
3261,0.9,918.67,697.94,71.72,690.0,309.0,984.0,0.5,0.0032,0.4,0.006,0.001,0.0359,203.0
3262,0.8,896.03,570.04,72.37,670.0,424.0,915.0,0.8,0.0399,0.1599,0.007,0.001,0.001,160.0
3263,0.65,914.27,698.32,80.71,670.0,426.0,870.0,0.5,0.0022,0.07,0.005,0.001,0.057,143.0
3264,0.7,918.58,700.78,81.88,660.0,433.0,741.0,0.3,0.0025,0.08,0.005,0.001,0.062,146.0
3265,0.7,927.27,699.31,81.88,660.0,426.0,771.0,0.3,0.0025,0.08,0.005,0.001,0.062,147.0
3266,0.58,893.53,572.81,80.47,570.0,319.0,316.0,0.6,0.07,0.41,0.004,0.001,0.001,260.0
3267,0.75,916.55,698.3,80.63,660.0,365.0,780.0,0.3,0.0015,0.06,0.006,0.001,0.058,141.0
3268,1.6,892.12,683.86,57.13,570.0,248.0,390.0,1.8,0.04,0.22,0.006,0.001,0.001,196.0
3269,0.6,910.64,700.01,82.17,660.0,427.0,780.0,0.5,0.002,0.0799,0.003,0.001,0.0599,153.0
3270,1.2,900.15,572.32,69.2,670.0,428.0,888.0,0.8,0.04,0.15,0.008,0.001,0.001,159.0
3271,1.25,895.61,565.22,67.93,670.0,430.0,926.0,0.8,0.03,0.16,0.004,0.001,0.001,163.0
3272,1.5,884.74,573.05,60.05,590.0,245.0,360.0,1.2,0.045,0.26,0.005,0.001,0.001,219.0
3273,2.0,885.69,571.04,59.14,590.0,372.0,392.0,1.4,0.05,0.31,0.002,0.001,0.001,202.0
3274,2.5,890.52,680.85,53.55,590.0,255.0,392.0,2.2,0.04,0.23,0.007,0.001,0.001,195.0
3275,0.7,916.81,595.8,76.53,690.0,307.0,990.0,0.5,0.003,0.55,0.006,0.019,0.058,242.0
3276,0.7,921.9,699.48,81.88,660.0,428.0,795.0,0.3,0.0023,0.07,0.004,0.001,0.062,146.0
3277,1.54,892.64,575.08,58.47,570.0,377.0,397.0,1.5,0.06,0.44,0.005,0.001,0.001,195.0
3278,0.75,914.12,699.92,80.63,660.0,369.0,795.0,0.3,0.0024,0.06,0.002,0.001,0.059,141.0
3279,0.7,897.53,569.18,74.0,670.0,427.0,900.0,0.8,0.04,0.17,0.005,0.001,0.001,159.0
3280,1.0,918.15,699.32,77.2,660.0,424.0,800.0,0.3,0.0022,0.05,0.004,0.001,0.06,149.0
3281,0.65,916.78,701.49,78.23,690.0,310.0,985.0,0.5,0.0026,0.42,0.004,0.001,0.044,222.0
3282,2.0,900.05,567.51,59.22,670.0,427.0,915.0,0.8,0.04,0.14,0.005,0.001,0.001,166.0
3283,0.8,892.63,573.85,73.0,590.0,312.0,340.0,1.2,0.06,0.28,0.002,0.001,0.001,219.0
3284,0.75,911.4,703.89,80.63,670.0,425.0,900.0,0.3,0.0023,0.08,0.011,0.001,0.053,142.0
3285,0.6,896.96,573.57,75.76,590.0,383.0,385.0,1.0,0.05,0.28,0.005,0.001,0.001,205.0
3286,1.5,913.09,564.08,70.48,670.0,427.0,839.0,0.8,0.035,0.17,0.002,0.001,0.001,165.0
3287,2.0,898.34,574.14,54.76,590.0,367.0,400.0,1.8,0.05,0.28,0.005,0.001,0.001,220.0
3288,1.15,928.06,704.94,73.87,660.0,424.0,732.0,0.3,0.0024,0.05,0.002,0.001,0.061,135.0
3289,0.85,937.95,698.77,79.65,660.0,428.0,806.0,0.3,0.0013,0.06,0.002,0.001,0.056,133.0
3290,1.5,893.93,569.83,60.05,570.0,246.0,397.0,1.2,0.05,0.26,0.005,0.001,0.001,218.0
3291,1.2,890.85,574.1,65.31,570.0,407.0,313.0,1.2,0.05,0.28,0.008,0.001,0.001,200.0
3292,0.8,902.58,575.97,74.0,670.0,428.0,865.0,1.2,0.0021,0.33,0.002,0.001,0.001,192.0
3293,1.6,889.78,684.33,56.66,590.0,279.0,350.0,2.0,0.045,0.25,0.005,0.001,0.001,215.0
3294,0.7,921.04,704.49,81.88,660.0,425.0,762.0,0.3,0.0027,0.06,0.005,0.001,0.059,146.0
3295,0.65,929.74,698.39,80.71,660.0,368.0,855.0,0.3,0.0018,0.06,0.005,0.001,0.06,137.0
3296,1.0,885.81,572.09,66.53,590.0,365.0,405.0,1.2,0.07,0.45,0.011,0.001,0.001,221.0
3297,1.5,884.52,573.14,56.86,570.0,245.0,405.0,1.2,0.06,0.43,0.006,0.001,0.001,221.0
3298,0.65,914.03,564.9,77.4,670.0,426.0,854.0,0.8,0.05,0.18,0.006,0.001,0.001,170.0
3299,1.0,889.02,576.07,66.53,590.0,262.0,374.0,1.2,0.06,0.43,0.004,0.001,0.001,213.0
3300,0.6,875.36,573.98,77.82,590.0,379.0,369.0,1.0,0.05,0.26,0.005,0.001,0.001,196.0
3301,1.75,902.27,561.34,60.29,670.0,426.0,900.0,0.8,0.035,0.1599,0.0049,0.001,0.001,173.0
3302,1.4,919.87,700.49,59.8,690.0,316.0,966.0,0.5,0.0033,0.45,0.01,0.001,0.045,210.0
3303,1.0,901.83,568.68,74.23,670.0,429.0,866.0,0.8,0.05,0.16,0.004,0.001,0.001,165.0
3304,1.0,879.15,574.29,66.53,590.0,269.0,367.0,1.2,0.06,0.45,0.005,0.001,0.001,201.0
3305,1.0,894.26,578.48,66.53,590.0,280.0,372.0,1.2,0.06,0.45,0.005,0.001,0.001,195.0
3306,1.55,882.4,683.87,58.47,590.0,265.0,366.0,1.8,0.035,0.2,0.004,0.001,0.001,192.0
3307,0.8,901.45,574.82,72.37,670.0,425.0,936.0,0.8,0.05,0.1599,0.002,0.001,0.001,171.0
3308,1.2,911.34,576.33,69.2,670.0,428.0,900.0,0.8,0.035,0.16,0.002,0.001,0.001,164.0
3309,1.4,916.12,570.06,70.13,670.0,424.0,900.0,0.8,0.04,0.19,0.007,0.001,0.001,178.0
3310,0.9,880.89,578.17,69.13,590.0,253.0,412.0,1.2,0.05,0.26,0.002,0.001,0.001,194.0
3311,0.63,907.55,565.59,75.43,570.0,270.0,350.0,0.8,0.04,0.2,0.004,0.001,0.001,220.0
3312,1.2,905.33,570.44,65.31,590.0,253.0,383.0,1.2,0.05,0.24,0.003,0.001,0.001,181.0
3313,2.0,884.49,600.76,46.13,600.0,246.0,403.0,1.2,0.07,1.2599,0.043,0.026,0.012,351.0
3314,1.1,884.86,578.39,68.67,590.0,284.0,372.0,1.2,0.05,0.24,0.003,0.001,0.001,204.0
3315,1.2,928.66,700.74,62.31,690.0,306.0,990.0,0.5,0.0022,0.42,0.004,0.001,0.043,211.0
3316,1.18,889.69,570.3,66.42,590.0,279.0,366.0,1.2,0.05,0.24,0.003,0.001,0.001,189.0
3317,1.5,885.37,680.04,60.05,590.0,404.0,330.0,1.2,0.035,0.24,0.004,0.001,0.001,187.0
3318,1.0,908.17,564.71,74.23,670.0,420.0,900.0,0.8,0.05,0.17,0.006,0.001,0.001,174.0
3319,1.2,912.93,566.96,69.2,670.0,426.0,900.0,0.8,0.04,0.17,0.004,0.001,0.001,170.0
3320,1.5,892.96,570.03,56.63,570.0,285.0,367.0,1.2,0.05,0.28,0.007,0.001,0.001,213.0
3321,1.0,908.81,571.39,72.87,670.0,427.0,915.0,0.8,0.04,0.17,0.007,0.001,0.001,164.0
3322,0.7,918.13,699.37,81.88,660.0,368.0,780.0,0.3,0.0021,0.07,0.006,0.001,0.059,148.0
3323,1.6,908.47,563.56,65.94,670.0,428.0,906.0,1.0,0.04,0.16,0.004,0.001,0.001,174.0
3324,1.6,898.32,572.97,57.32,590.0,247.0,419.0,1.4,0.045,0.28,0.002,0.001,0.001,214.0
3325,1.0,900.69,567.03,74.23,670.0,427.0,900.0,0.8,0.035,0.19,0.003,0.001,0.001,161.0
3326,3.0,883.61,569.7,44.47,590.0,253.0,413.0,1.8,0.06,0.25,0.005,0.001,0.001,215.0
3327,1.0,871.9,571.33,66.27,590.0,251.0,418.0,1.2,0.06,0.32,0.011,0.001,0.001,190.0
3328,1.2,907.92,567.97,69.2,670.0,425.0,900.0,0.8,0.035,0.1599,0.0089,0.001,0.001,163.0
3329,1.2,878.94,569.71,67.63,590.0,517.0,209.0,1.2,0.05,0.32,0.007,0.001,0.001,188.0
3330,1.0,910.97,572.09,74.23,670.0,432.0,906.0,0.8,0.045,0.17,0.005,0.001,0.001,177.0
3331,1.5,888.48,573.97,56.2,570.0,257.0,393.0,1.2,0.06,0.44,0.002,0.001,0.001,185.0
3332,0.7,906.72,548.57,69.71,670.0,426.0,900.0,0.6,0.035,0.16,0.004,0.001,0.001,156.0
3333,0.6,888.63,572.14,79.8,570.0,276.0,340.0,1.0,0.08,0.43,0.005,0.001,0.001,218.0
3334,0.6,919.84,703.2,79.9,690.0,310.0,985.0,0.5,0.0024,0.42,0.004,0.001,0.041,216.0
3335,2.5,895.91,684.52,53.55,590.0,272.0,381.0,2.2,0.05,0.25,0.006,0.001,0.001,215.0
3336,1.0,914.03,699.8,77.2,660.0,365.0,800.0,0.3,0.0018,0.05,0.004,0.001,0.062,159.0
3337,0.45,883.52,571.98,79.32,570.0,476.0,176.0,0.6,0.04,0.26,0.003,0.001,0.001,201.0
3338,0.6,877.7,576.68,79.3,590.0,244.0,390.0,1.0,0.04,0.24,0.004,0.001,0.001,200.0
3339,1.8,890.66,565.46,63.26,670.0,427.0,898.0,0.8,0.045,0.16,0.006,0.001,0.001,179.0
3340,0.8,899.89,566.26,72.37,670.0,428.0,915.0,0.8,0.048,0.18,0.003,0.001,0.001,178.0
3341,0.7,910.68,705.15,81.88,660.0,425.0,795.0,0.6,0.0013,0.07,0.008,0.001,0.06,146.0
3342,2.0,923.08,701.41,59.42,690.0,305.0,990.0,0.3,0.0021,0.06,0.004,0.001,0.062,149.0
3343,0.8,905.41,571.38,72.37,670.0,428.0,896.0,0.8,0.04,0.16,0.007,0.001,0.001,161.0
3344,2.3,885.31,570.03,57.44,570.0,247.0,380.0,1.8,0.05,0.27,0.012,0.001,0.001,211.0
3345,1.5,886.82,572.11,56.63,570.0,297.0,356.0,1.2,0.05,0.26,0.002,0.001,0.001,217.0
3346,0.6,889.28,575.56,78.36,590.0,308.0,335.0,0.8,0.04,0.22,0.003,0.001,0.001,205.0
3347,1.5,886.05,571.06,60.05,570.0,405.0,322.0,1.2,0.04,0.27,0.006,0.001,0.001,218.0
3348,0.8,901.35,569.46,70.39,670.0,426.0,879.0,0.8,0.04,0.17,0.005,0.001,0.001,170.0
3349,1.0,910.76,701.03,77.2,660.0,425.0,810.0,0.3,0.0018,0.05,0.002,0.001,0.056,145.0
3350,1.6,915.98,570.14,68.56,670.0,424.0,895.0,0.8,0.04,0.18,0.0089,0.001,0.001,175.0
3351,1.0,880.84,572.44,71.47,590.0,245.0,442.0,1.2,0.05,0.29,0.004,0.001,0.001,189.0
3352,0.61,914.66,703.44,81.89,660.0,427.0,810.0,0.3,0.0028,0.0599,0.006,0.001,0.061,147.0
3353,3.15,895.03,573.45,41.69,570.0,263.0,354.0,1.8,0.06,0.26,0.002,0.001,0.001,217.0
3354,1.0,900.24,562.13,72.87,670.0,427.0,915.0,0.8,0.038,0.13,0.004,0.001,0.001,177.0
3355,0.9,875.7,574.69,73.54,590.0,364.0,388.0,1.2,0.04,0.26,0.005,0.001,0.001,200.0
3356,1.2,899.52,575.49,65.51,570.0,377.0,397.0,1.2,0.05,0.45,0.003,0.001,0.001,192.0
3357,1.5,909.75,568.17,61.25,550.0,365.0,344.0,0.8,0.045,0.2,0.006,0.001,0.001,195.0
3358,1.15,886.35,571.21,63.16,570.0,342.0,263.0,1.2,0.06,0.43,0.007,0.001,0.001,201.0
3359,0.58,883.67,565.33,76.56,570.0,291.0,314.0,1.0,0.07,0.4,0.006,0.001,0.001,240.0
3360,2.0,894.18,577.96,54.6,590.0,246.0,405.0,1.4,0.05,0.28,0.007,0.001,0.001,191.0
3361,1.5,878.33,576.85,60.05,570.0,289.0,317.0,1.2,0.045,0.26,0.003,0.001,0.001,204.0
3362,0.8,911.28,565.2,72.37,670.0,425.0,930.0,0.8,0.04,0.16,0.005,0.001,0.001,177.0
3363,1.2,886.02,573.33,62.06,600.0,271.0,409.0,1.2,0.05,0.26,0.002,0.001,0.001,206.0
3364,0.9,887.43,571.74,71.78,590.0,248.0,402.0,1.2,0.06,0.47,0.006,0.001,0.001,215.0
3365,2.0,888.59,570.11,54.76,590.0,250.0,402.0,1.8,0.05,0.25,0.004,0.001,0.001,206.0
3366,2.5,889.25,570.54,53.73,570.0,246.0,405.0,1.8,0.045,0.27,0.005,0.001,0.001,215.0
3367,0.6,889.42,572.62,78.36,560.0,365.0,405.0,0.8,0.05,0.25,0.002,0.001,0.001,228.0
3368,0.6,883.84,572.98,78.36,590.0,394.0,352.0,0.7,0.05,0.25,0.002,0.001,0.001,218.0
3369,3.0,871.04,569.4,44.47,590.0,271.0,355.0,1.8,0.04,0.24,0.002,0.001,0.001,214.0
3370,0.7,912.25,700.86,81.88,660.0,425.0,778.0,0.3,0.0017,0.06,0.004,0.001,0.057,134.0
3371,1.54,880.38,573.38,58.47,600.0,270.0,381.0,1.5,0.06,0.46,0.004,0.001,0.001,185.0
3372,1.2,916.91,700.31,62.31,690.0,306.0,952.0,0.5,0.0023,0.45,0.004,0.001,0.043,214.0
3373,0.7,913.15,698.84,76.53,690.0,305.0,998.0,0.5,0.0032,0.45,0.007,0.001,0.043,215.0
3374,2.0,884.1,572.26,54.76,590.0,278.0,349.0,1.8,0.05,0.27,0.006,0.001,0.001,218.0
3375,1.6,913.97,566.22,65.94,670.0,429.0,913.0,0.8,0.04,0.14,0.002,0.001,0.001,170.0
3376,1.5,888.89,573.4,60.05,590.0,368.0,390.0,1.2,0.045,0.26,0.003,0.001,0.001,187.0
3377,0.7,909.48,701.31,81.88,660.0,427.0,795.0,0.3,0.002,0.06,0.003,0.001,0.06,141.0
3378,0.9,876.06,572.99,69.9,570.0,428.0,333.0,1.2,0.06,0.42,0.004,0.001,0.001,195.0
3379,1.5,924.58,703.08,69.46,660.0,427.0,793.0,0.3,0.002,0.07,0.005,0.001,0.063,142.0
3380,1.5,885.65,570.02,60.05,570.0,306.0,271.0,1.2,0.04,0.26,0.005,0.001,0.001,218.0
3381,1.2,895.76,564.6,69.2,670.0,426.0,903.0,0.8,0.025,0.2,0.004,0.001,0.001,179.0
3382,0.9,893.57,573.74,74.2,570.0,267.0,370.0,1.2,0.07,0.44,0.006,0.001,0.001,192.0
3383,2.0,892.51,576.5,49.1,570.0,262.0,389.0,1.8,0.05,0.27,0.004,0.001,0.001,204.0
3384,2.0,886.99,573.14,54.76,570.0,292.0,348.0,1.8,0.07,0.34,0.015,0.001,0.001,204.0
3385,0.75,919.14,700.59,80.63,660.0,367.0,810.0,0.3,0.0015,0.07,0.0049,0.001,0.0599,135.0
3386,0.65,877.84,572.72,73.12,590.0,247.0,405.0,1.0,0.05,0.26,0.002,0.001,0.001,206.0
3387,0.7,910.24,568.28,72.0,670.0,425.0,900.0,0.8,0.045,0.18,0.008,0.001,0.001,179.0
3388,1.0,889.8,572.68,72.11,590.0,270.0,375.0,1.2,0.06,0.43,0.007,0.001,0.001,213.0
3389,1.2,880.92,574.21,68.05,660.0,429.0,810.0,1.2,0.04,0.24,0.005,0.001,0.001,200.0
3390,0.8,901.9,576.3,72.37,670.0,430.0,930.0,0.8,0.045,0.17,0.012,0.001,0.001,179.0
3391,0.8,876.85,573.13,73.0,570.0,428.0,306.0,1.2,0.04,0.23,0.005,0.001,0.001,209.0
3392,1.2,908.81,563.35,67.58,670.0,436.0,891.0,0.8,0.04,0.18,0.006,0.001,0.001,169.0
3393,0.8,903.54,698.2,79.38,660.0,426.0,757.0,0.3,0.0027,0.06,0.005,0.001,0.06,141.0
3394,1.58,883.55,573.7,57.84,590.0,375.0,380.0,1.4,0.045,0.24,0.004,0.001,0.001,217.0
3395,1.0,912.96,579.0,72.87,670.0,427.0,930.0,0.8,0.045,0.17,0.012,0.001,0.001,179.0
3396,0.9,908.27,574.45,69.0,670.0,427.0,870.0,0.8,0.03,0.15,0.005,0.001,0.001,175.0
3397,0.7,914.64,700.77,81.88,660.0,427.0,790.0,0.3,0.002,0.0599,0.007,0.001,0.0599,140.0
3398,1.0,881.98,574.16,68.63,590.0,246.0,404.0,1.2,0.06,0.45,0.002,0.001,0.001,223.0
3399,2.4,882.35,594.39,46.7,600.0,249.0,432.0,1.2,0.07,1.3099,0.068,0.035,0.013,357.0
3400,0.6,901.69,568.92,79.8,590.0,271.0,366.0,1.0,0.05,0.47,0.002,0.001,0.001,229.0
3401,2.0,890.26,686.69,54.58,590.0,247.0,409.0,2.2,0.03,0.18,0.007,0.001,0.001,192.0
3402,1.02,890.15,574.04,70.92,590.0,248.0,399.0,1.2,0.07,0.29,0.007,0.001,0.001,208.0
3403,1.0,893.92,575.72,72.11,590.0,255.0,369.0,1.2,0.07,0.44,0.005,0.001,0.001,198.0
3404,1.8,915.18,567.14,68.33,670.0,427.0,855.0,0.8,0.04,0.17,0.005,0.001,0.001,179.0
3405,0.9,883.13,576.11,69.13,590.0,393.0,357.0,1.2,0.048,0.27,0.005,0.001,0.001,194.0
3406,0.7,922.75,698.77,81.88,670.0,427.0,930.0,0.3,0.0021,0.07,0.008,0.001,0.062,159.0
3407,1.2,914.21,566.15,67.58,670.0,428.0,930.0,0.8,0.04,0.18,0.008,0.001,0.001,162.0
3408,1.54,891.91,572.34,58.47,590.0,270.0,375.0,1.5,0.05,0.41,0.003,0.001,0.001,185.0
3409,1.54,892.56,576.56,58.47,590.0,383.0,383.0,1.5,0.05,0.41,0.003,0.001,0.001,185.0
3410,1.5,888.53,573.84,59.66,570.0,245.0,420.0,1.2,0.07,0.4,0.005,0.001,0.001,200.0
3411,1.0,900.82,571.17,72.87,670.0,429.0,900.0,0.8,0.045,0.15,0.004,0.001,0.001,179.0
3412,1.0,916.3,699.73,77.2,660.0,427.0,725.0,0.3,0.0018,0.06,0.007,0.001,0.064,145.0
3413,0.96,914.38,701.1,75.38,660.0,427.0,780.0,0.3,0.0023,0.07,0.0089,0.001,0.062,146.0
3414,1.6,912.58,697.47,67.46,660.0,425.0,810.0,0.3,0.0017,0.07,0.007,0.001,0.065,157.0
3415,0.8,926.03,702.26,80.81,660.0,429.0,780.0,0.3,0.002,0.05,0.008,0.001,0.057,144.0
3416,0.55,889.39,572.56,77.76,590.0,439.0,197.0,1.0,0.08,0.41,0.008,0.001,0.001,219.0
3417,3.0,883.88,681.42,44.09,570.0,286.0,355.0,2.0,0.045,0.22,0.004,0.001,0.001,213.0
3418,0.65,913.39,701.41,80.71,670.0,425.0,898.0,0.3,0.002,0.06,0.006,0.001,0.06,139.0
3419,0.8,891.59,571.76,74.94,570.0,266.0,387.0,1.2,0.06,0.44,0.004,0.001,0.001,223.0
3420,0.7,911.61,700.44,81.88,660.0,428.0,791.0,0.3,0.002,0.06,0.008,0.001,0.065,140.0
3421,1.2,877.38,574.47,65.31,590.0,314.0,313.0,1.2,0.05,0.43,0.004,0.001,0.001,196.0
3422,1.25,897.43,567.59,65.84,570.0,367.0,339.0,0.8,0.04,0.25,0.005,0.001,0.001,199.0
3423,1.0,916.08,700.41,68.59,690.0,359.0,938.0,0.5,0.003,0.42,0.005,0.001,0.041,209.0
3424,1.2,890.34,583.83,66.47,590.0,408.0,318.0,1.2,0.06,0.44,0.004,0.001,0.001,222.0
3425,0.7,927.02,702.24,81.88,660.0,425.0,780.0,0.6,0.0023,0.0599,0.0049,0.001,0.0619,151.0
3426,1.0,929.15,700.29,77.2,660.0,367.0,795.0,0.6,0.0016,0.07,0.005,0.001,0.055,154.0
3427,0.8,919.62,698.83,73.2,690.0,418.0,880.0,0.5,0.0034,0.48,0.006,0.001,0.045,210.0
3428,1.6,910.39,566.16,68.56,670.0,428.0,941.0,0.8,0.045,0.14,0.004,0.001,0.001,178.0
3429,2.3,890.82,574.15,57.44,570.0,250.0,399.0,1.8,0.05,0.25,0.006,0.001,0.001,184.0
3430,0.6,917.34,567.44,77.61,670.0,431.0,912.0,0.8,0.04,0.17,0.003,0.001,0.001,180.0
3431,1.0,885.93,573.74,72.11,590.0,246.0,405.0,1.2,0.05,0.45,0.006,0.001,0.001,212.0
3432,2.0,917.64,697.52,59.42,660.0,369.0,749.0,0.3,0.0024,0.05,0.002,0.001,0.061,149.0
3433,1.4,875.12,572.82,64.2,590.0,253.0,413.0,1.2,0.05,0.24,0.005,0.001,0.001,209.0
3434,0.6,892.81,574.72,78.36,590.0,245.0,439.0,1.0,0.05,0.25,0.01,0.001,0.001,222.0
3435,1.0,925.39,699.37,77.2,690.0,360.0,810.0,0.3,0.0018,0.06,0.004,0.001,0.06,123.0
3436,1.5,882.54,682.1,60.05,590.0,247.0,403.0,1.2,0.05,0.24,0.007,0.001,0.001,192.0
3437,1.5,893.32,574.19,56.63,570.0,262.0,373.0,1.2,0.05,0.24,0.005,0.001,0.001,213.0
3438,2.0,879.9,570.75,54.76,570.0,247.0,401.0,1.8,0.05,0.33,0.005,0.001,0.001,204.0
3439,1.5,890.79,680.15,60.05,590.0,245.0,393.0,1.2,0.05,0.24,0.007,0.001,0.001,192.0
3440,1.5,882.39,578.66,60.05,590.0,311.0,340.0,1.2,0.05,0.28,0.003,0.001,0.001,213.0
3441,1.5,890.04,573.03,56.63,590.0,251.0,388.0,1.2,0.045,0.28,0.0089,0.001,0.001,199.0
3442,0.58,892.23,573.83,79.07,570.0,376.0,334.0,0.8,0.06,0.44,0.003,0.001,0.001,223.0
3443,0.7,880.08,574.53,76.43,570.0,244.0,410.0,0.8,0.06,0.44,0.008,0.001,0.001,220.0
3444,0.8,913.1,701.56,79.38,660.0,425.0,795.0,0.3,0.0023,0.07,0.008,0.001,0.06,135.0
3445,3.0,884.3,572.44,44.47,570.0,397.0,305.0,1.8,0.04,0.25,0.005,0.001,0.001,217.0
3446,1.5,883.73,573.17,56.63,570.0,245.0,405.0,1.2,0.05,0.23,0.0049,0.001,0.001,217.0
3447,1.5,895.8,574.45,59.66,590.0,366.0,386.0,1.2,0.06,0.42,0.004,0.001,0.001,190.0
3448,1.2,915.58,701.66,62.31,690.0,306.0,978.0,0.5,0.0023,0.45,0.007,0.001,0.044,209.0
3449,0.65,930.57,702.66,80.71,660.0,367.0,810.0,0.3,0.0027,0.06,0.005,0.001,0.059,144.0
3450,0.8,914.12,570.39,72.37,670.0,424.0,916.0,0.8,0.035,0.18,0.004,0.001,0.001,168.0
3451,1.9,879.35,680.65,53.95,590.0,246.0,390.0,1.8,0.042,0.24,0.002,0.001,0.001,192.0
3452,1.5,886.34,572.32,59.66,590.0,247.0,417.0,1.2,0.06,0.45,0.005,0.001,0.001,185.0
3453,1.5,891.76,580.38,60.26,590.0,301.0,364.0,1.2,0.05,0.44,0.005,0.001,0.001,215.0
3454,1.0,911.93,567.07,74.23,670.0,426.0,936.0,0.8,0.045,0.17,0.0089,0.001,0.001,172.0
3455,1.6,881.99,682.63,57.13,570.0,256.0,425.0,1.8,0.05,0.21,0.004,0.001,0.001,199.0
3456,1.0,886.61,682.44,65.7,600.0,246.0,403.0,1.4,0.045,0.21,0.008,0.001,0.001,207.0
3457,0.7,881.14,574.83,77.44,590.0,268.0,397.0,0.8,0.06,0.24,0.002,0.001,0.001,179.0
3458,1.8,875.99,567.95,56.19,570.0,279.0,377.0,1.4,0.045,0.26,0.002,0.001,0.001,197.0
3459,0.7,917.66,699.41,81.88,660.0,366.0,836.0,0.3,0.0019,0.07,0.008,0.001,0.056,137.0
3460,2.3,919.09,698.4,61.18,690.0,425.0,962.0,0.3,0.0026,0.06,0.004,0.001,0.062,150.0
3461,0.77,906.09,602.61,68.24,690.0,304.0,963.0,1.2,0.04,1.59,0.008,0.014,0.001,288.0
3462,1.0,880.91,575.99,65.77,590.0,247.0,404.0,1.2,0.0469,0.27,0.003,0.001,0.001,181.0
3463,1.16,884.41,576.2,62.84,590.0,246.0,410.0,1.2,0.06,0.43,0.004,0.001,0.001,205.0
3464,1.0,894.44,569.95,72.11,590.0,248.0,404.0,1.2,0.06,0.5,0.005,0.001,0.001,212.0
3465,1.2,922.63,570.28,69.2,670.0,428.0,888.0,0.8,0.04,0.18,0.015,0.001,0.001,173.0
3466,0.8,909.93,572.64,70.39,660.0,308.0,780.0,0.8,0.0399,0.18,0.003,0.0099,0.001,157.0
3467,1.6,918.07,696.96,54.06,690.0,307.0,990.0,0.5,0.0031,0.43,0.007,0.001,0.035,219.0
3468,0.8,889.99,572.79,72.37,670.0,427.0,915.0,0.8,0.045,0.17,0.007,0.001,0.001,164.0
3469,0.6,923.67,703.79,82.17,670.0,429.0,915.0,0.3,0.002,0.05,0.008,0.001,0.057,141.0
3470,0.7,911.69,699.3,76.53,690.0,305.0,986.0,0.5,0.0026,0.43,0.004,0.001,0.039,212.0
3471,0.7,909.49,699.97,81.88,660.0,428.0,810.0,0.3,0.0023,0.07,0.006,0.001,0.057,134.0
3472,1.2,880.61,573.89,65.83,590.0,246.0,405.0,1.2,0.045,0.25,0.003,0.001,0.001,180.0
3473,1.54,891.73,570.95,58.47,590.0,376.0,389.0,1.5,0.08,0.42,0.004,0.001,0.001,182.0
3474,1.2,912.9,562.91,69.2,670.0,425.0,897.0,0.8,0.04,0.15,0.005,0.001,0.001,177.0
3475,0.8,916.22,701.52,79.38,660.0,368.0,824.0,0.3,0.0018,0.06,0.007,0.001,0.059,133.0
3476,0.8,905.2,568.49,72.6,670.0,429.0,915.0,0.8,0.035,0.18,0.006,0.001,0.001,160.0
3477,1.6,911.32,565.6,63.67,670.0,425.0,915.0,0.8,0.035,0.15,0.006,0.001,0.001,176.0
3478,1.5,885.9,575.61,60.05,590.0,311.0,340.0,1.2,0.045,0.26,0.006,0.001,0.001,212.0
3479,1.0,898.33,569.22,74.23,670.0,426.0,930.0,0.8,0.035,0.19,0.003,0.001,0.001,161.0
3480,1.2,887.21,572.91,68.05,570.0,278.0,348.0,1.2,0.05,0.32,0.007,0.001,0.001,207.0
3481,0.7,907.66,697.88,81.88,660.0,428.0,785.0,0.5,0.0015,0.07,0.003,0.001,0.062,139.0
3482,0.6,887.55,574.38,78.36,570.0,391.0,349.0,1.0,0.0599,0.43,0.0049,0.001,0.001,210.0
3483,1.6,880.05,565.92,57.32,570.0,248.0,388.0,1.4,0.04,0.27,0.004,0.001,0.001,206.0
3484,1.2,926.41,701.88,62.31,690.0,303.0,990.0,0.5,0.0029,0.43,0.007,0.001,0.041,219.0
3485,0.96,892.39,575.76,67.6,590.0,247.0,398.0,1.2,0.05,0.25,0.004,0.001,0.001,201.0
3486,2.5,883.05,575.01,53.73,590.0,248.0,418.0,1.8,0.04,0.27,0.003,0.001,0.001,205.0
3487,1.85,887.52,686.2,52.93,570.0,251.0,384.0,1.8,0.035,0.21,0.003,0.001,0.001,198.0
3488,1.2,873.53,569.92,65.51,600.0,244.0,420.0,1.2,0.05,0.43,0.002,0.001,0.001,214.0
3489,0.6,918.13,702.21,79.9,690.0,304.0,990.0,0.5,0.0024,0.4099,0.008,0.001,0.045,194.0
3490,1.4,916.31,700.26,59.8,690.0,308.0,1017.0,1.0,0.0027,0.41,0.006,0.001,0.039,207.0
3491,0.7,914.75,699.56,76.53,690.0,333.0,959.0,0.5,0.0029,0.48,0.007,0.001,0.045,224.0
3492,1.75,882.1,577.19,52.87,570.0,411.0,328.0,1.5,0.05,0.46,0.006,0.001,0.001,190.0
3493,1.0,920.24,699.58,77.2,660.0,425.0,780.0,0.3,0.002,0.07,0.004,0.001,0.062,140.0
3494,0.8,914.98,701.39,79.38,660.0,429.0,780.0,0.3,0.0027,0.07,0.005,0.001,0.064,143.0
3495,1.0,885.32,573.51,66.53,590.0,252.0,385.0,1.2,0.06,0.47,0.003,0.001,0.001,212.0
3496,1.0,870.83,573.73,66.53,590.0,265.0,451.0,1.2,0.05,0.45,0.002,0.001,0.001,212.0
3497,0.8,898.63,566.71,72.37,670.0,429.0,907.0,0.8,0.03,0.15,0.005,0.001,0.001,164.0
3498,1.15,887.94,577.03,63.63,570.0,276.0,374.0,1.2,0.06,0.46,0.006,0.001,0.001,216.0
3499,2.0,881.82,571.46,49.1,570.0,369.0,385.0,1.8,0.05,0.33,0.006,0.001,0.001,218.0
3500,0.7,917.79,697.62,81.88,660.0,426.0,792.0,0.3,0.0026,0.05,0.005,0.001,0.062,137.0
3501,0.63,893.86,568.56,72.48,550.0,365.0,344.0,0.8,0.03,0.21,0.006,0.001,0.001,203.0
3502,0.9,887.16,573.91,69.63,570.0,390.0,333.0,1.2,0.035,0.24,0.002,0.001,0.001,210.0
3503,0.63,901.6,572.78,75.43,590.0,265.0,371.0,0.8,0.035,0.22,0.004,0.001,0.001,225.0
3504,1.0,910.07,565.46,72.87,670.0,428.0,930.0,0.8,0.04,0.16,0.006,0.001,0.001,179.0
3505,1.0,891.06,569.96,72.11,570.0,272.0,368.0,1.2,0.06,0.46,0.01,0.001,0.001,205.0
3506,2.3,898.98,568.56,60.98,670.0,428.0,898.0,0.8,0.05,0.18,0.004,0.001,0.001,175.0
3507,1.2,906.69,697.93,72.76,660.0,429.0,810.0,0.3,0.0015,0.07,0.006,0.001,0.0649,137.0
3508,1.0,898.75,709.64,77.2,660.0,369.0,807.0,0.3,0.0021,0.06,0.004,0.001,0.062,149.0
3509,0.7,886.58,575.25,76.43,590.0,248.0,404.0,1.0,0.05,0.42,0.011,0.001,0.001,214.0
3510,1.2,888.68,577.04,65.31,570.0,315.0,311.0,1.2,0.05,0.26,0.002,0.001,0.001,200.0
3511,1.0,891.89,575.06,66.27,590.0,444.0,248.0,1.2,0.045,0.26,0.006,0.001,0.001,196.0
3512,1.4,918.44,701.64,59.8,690.0,311.0,973.0,0.5,0.0031,0.4499,0.004,0.001,0.0439,215.0
3513,0.8,910.52,568.43,72.6,670.0,427.0,900.0,0.8,0.04,0.15,0.003,0.001,0.001,152.0
3514,0.7,896.68,548.92,72.04,670.0,426.0,900.0,0.6,0.05,0.17,0.008,0.001,0.001,151.0
3515,0.8,918.77,699.85,79.38,660.0,367.0,795.0,0.3,0.0017,0.06,0.007,0.001,0.064,124.0
3516,0.7,929.59,698.58,76.53,690.0,305.0,990.0,0.5,0.0027,0.45,0.005,0.001,0.041,217.0
3517,0.9,918.59,698.27,79.44,660.0,429.0,748.0,0.3,0.0021,0.06,0.002,0.001,0.062,131.0
3518,1.4,919.17,562.01,70.13,670.0,429.0,888.0,0.8,0.0399,0.18,0.0049,0.001,0.001,179.0
3519,0.6,918.79,700.67,82.17,660.0,425.0,780.0,0.3,0.0018,0.06,0.006,0.001,0.06,149.0
3520,1.0,883.67,573.63,66.53,590.0,262.0,374.0,1.2,0.06,0.43,0.004,0.001,0.001,223.0
3521,1.2,920.26,700.77,62.31,690.0,306.0,988.0,0.8,0.0021,0.43,0.003,0.001,0.039,216.0
3522,1.5,878.45,573.71,60.05,590.0,386.0,372.0,1.2,0.0399,0.2399,0.0049,0.001,0.001,199.0
3523,0.9,922.69,702.4,79.44,660.0,427.0,772.0,0.3,0.0018,0.06,0.006,0.001,0.058,134.0
3524,0.9,887.2,573.08,69.63,590.0,245.0,390.0,1.2,0.04,0.25,0.002,0.001,0.001,210.0
3525,0.75,888.53,570.83,72.89,590.0,271.0,379.0,1.2,0.04,0.27,0.004,0.001,0.001,220.0
3526,1.36,899.42,596.3,57.82,570.0,371.0,484.0,1.2,0.035,1.62,0.008,0.019,0.001,339.0
3527,0.9,889.23,575.73,74.2,570.0,387.0,229.0,1.2,0.06,0.47,0.006,0.001,0.001,220.0
3528,0.7,896.42,573.1,77.44,590.0,300.0,366.0,1.0,0.04,0.26,0.003,0.001,0.001,185.0
3529,0.7,912.43,701.13,81.88,660.0,372.0,791.0,0.3,0.0019,0.05,0.003,0.001,0.055,138.0
3530,1.0,919.3,570.93,74.23,670.0,426.0,900.0,1.0,0.048,0.18,0.0089,0.001,0.001,166.0
3531,1.5,883.88,572.67,56.2,590.0,253.0,413.0,1.2,0.05,0.4,0.005,0.001,0.001,182.0
3532,3.0,867.4,574.89,44.47,570.0,245.0,375.0,1.8,0.04,0.24,0.002,0.001,0.001,216.0
3533,0.8,881.45,573.54,72.5,590.0,251.0,415.0,1.0,0.04,0.26,0.004,0.001,0.001,192.0
3534,0.9,897.76,575.51,73.97,590.0,243.0,405.0,1.2,0.05,0.28,0.012,0.001,0.001,211.0
3535,0.8,890.38,575.74,74.94,570.0,541.0,154.0,1.2,0.07,0.43,0.008,0.001,0.001,223.0
3536,1.9,887.65,576.97,53.71,590.0,260.0,391.0,1.5,0.06,0.48,0.0469,0.001,0.001,180.0
3537,2.0,892.68,681.47,54.58,570.0,386.0,129.0,2.2,0.04,0.22,0.002,0.001,0.001,196.0
3538,0.8,914.39,568.22,72.37,670.0,425.0,960.0,0.8,0.05,0.15,0.004,0.001,0.001,179.0
3539,1.5,886.21,578.95,59.66,570.0,290.0,344.0,1.2,0.05,0.46,0.006,0.001,0.001,185.0
3540,1.2,915.1,568.28,69.2,670.0,427.0,915.0,0.8,0.04,0.17,0.007,0.001,0.001,168.0
3541,1.2,909.87,580.13,65.51,590.0,248.0,420.0,1.2,0.06,0.42,0.006,0.001,0.001,198.0
3542,1.2,909.87,580.13,65.51,590.0,248.0,420.0,1.2,0.06,0.42,0.006,0.001,0.001,198.0
3543,0.9,910.45,566.16,69.0,670.0,426.0,900.0,0.8,0.0399,0.18,0.006,0.001,0.001,177.0
3544,1.9,885.53,574.48,54.26,590.0,245.0,405.0,1.5,0.06,0.44,0.004,0.001,0.001,229.0
3545,0.63,890.06,579.19,77.61,590.0,245.0,400.0,0.8,0.06,0.44,0.003,0.001,0.001,205.0
3546,0.7,912.36,698.57,76.03,690.0,304.0,975.0,0.5,0.003,0.37,0.0089,0.001,0.04,209.0
3547,0.8,915.6,570.89,74.0,670.0,431.0,896.0,1.2,0.0022,0.35,0.006,0.001,0.001,202.0
3548,0.7,905.88,699.37,81.88,660.0,426.0,762.0,0.3,0.0022,0.05,0.006,0.001,0.06,140.0
3549,1.0,895.77,576.04,72.11,590.0,290.0,316.0,1.2,0.08,0.43,0.006,0.001,0.001,228.0
3550,2.0,894.48,575.23,54.76,570.0,249.0,360.0,1.8,0.07,0.34,0.015,0.001,0.001,218.0
3551,1.02,889.26,577.52,70.92,590.0,245.0,375.0,1.2,0.05,0.26,0.006,0.001,0.001,187.0
3552,1.2,916.86,571.62,67.58,670.0,428.0,934.0,0.8,0.03,0.16,0.004,0.001,0.001,179.0
3553,1.0,912.29,565.53,72.87,670.0,429.0,915.0,0.8,0.03,0.18,0.004,0.001,0.001,166.0
3554,2.3,909.09,698.86,61.18,690.0,424.0,944.0,0.3,0.002,0.07,0.004,0.001,0.057,138.0
3555,0.7,914.65,701.2,81.88,670.0,426.0,900.0,0.6,0.0021,0.06,0.005,0.001,0.059,156.0
3556,1.6,877.71,571.99,59.45,570.0,249.0,389.0,1.4,0.05,0.35,0.004,0.001,0.001,213.0
3557,2.5,878.75,572.33,53.73,590.0,377.0,395.0,1.8,0.04,0.25,0.002,0.001,0.001,210.0
3558,1.5,919.82,697.99,69.46,660.0,426.0,780.0,0.3,0.0025,0.07,0.0089,0.001,0.062,138.0
3559,2.0,896.47,605.51,46.13,600.0,247.0,388.0,1.2,0.06,1.3,0.042,0.031,0.013,444.0
3560,0.5,897.97,573.04,83.17,590.0,272.0,365.0,0.7,0.05,0.26,0.005,0.001,0.001,201.0
3561,1.0,909.7,566.39,74.23,670.0,430.0,901.0,0.8,0.045,0.16,0.002,0.001,0.001,161.0
3562,1.25,888.13,578.24,63.86,590.0,265.0,384.0,1.2,0.04,0.24,0.006,0.001,0.001,206.0
3563,0.7,937.1,706.35,81.88,660.0,428.0,804.0,0.3,0.0024,0.06,0.004,0.001,0.056,135.0
3564,1.5,859.38,568.36,60.05,590.0,247.0,409.0,1.2,0.07,0.42,0.004,0.001,0.001,212.0
3565,0.7,924.47,702.9,78.21,690.0,307.0,989.0,0.5,0.0024,0.3899,0.006,0.001,0.038,214.0
3566,0.6,877.49,571.23,77.82,570.0,249.0,409.0,1.0,0.05,0.29,0.004,0.001,0.001,202.0
3567,0.75,909.89,699.33,74.37,690.0,307.0,990.0,0.5,0.003,0.49,0.008,0.001,0.042,218.0
3568,1.5,894.9,570.62,61.25,550.0,345.0,265.0,0.8,0.03,0.23,0.011,0.001,0.001,201.0
3569,1.6,868.66,571.72,59.05,590.0,321.0,329.0,1.4,0.05,0.28,0.006,0.001,0.001,188.0
3570,0.65,924.39,702.16,80.71,660.0,427.0,797.0,0.3,0.0027,0.04,0.007,0.001,0.059,136.0
3571,1.5,885.04,575.13,60.05,590.0,251.0,398.0,1.2,0.04,0.25,0.002,0.001,0.001,199.0
3572,1.2,887.72,583.08,65.31,590.0,246.0,405.0,1.2,0.05,0.23,0.004,0.001,0.001,181.0
3573,1.0,883.22,572.94,66.53,590.0,261.0,404.0,1.2,0.06,0.44,0.005,0.001,0.001,212.0
3574,2.4,899.89,605.36,46.7,600.0,246.0,420.0,1.2,0.07,1.33,0.019,0.03,0.01,442.0
3575,1.0,895.5,573.56,72.11,590.0,244.0,405.0,1.2,0.06,0.42,0.004,0.001,0.001,213.0
3576,1.15,885.1,573.61,63.16,570.0,292.0,297.0,1.2,0.07,0.4,0.006,0.001,0.001,208.0
3577,0.8,923.99,698.79,79.38,660.0,428.0,790.0,0.6,0.0021,0.07,0.002,0.001,0.058,154.0
3578,1.2,889.88,566.73,65.31,570.0,259.0,371.0,1.2,0.045,0.24,0.0089,0.001,0.001,202.0
3579,0.7,922.2,701.74,81.88,660.0,429.0,810.0,0.3,0.0021,0.05,0.006,0.001,0.058,151.0
3580,1.0,915.93,568.17,74.23,670.0,426.0,900.0,0.8,0.04,0.16,0.007,0.001,0.001,161.0
3581,3.0,890.18,681.32,44.25,570.0,261.0,362.0,2.2,0.03,0.22,0.006,0.001,0.001,194.0
3582,0.7,920.3,701.05,81.88,660.0,365.0,790.0,0.3,0.0027,0.06,0.005,0.001,0.061,140.0
3583,0.8,912.75,572.64,72.37,670.0,426.0,900.0,0.8,0.04,0.18,0.007,0.001,0.001,179.0
3584,1.5,896.36,574.91,56.63,590.0,370.0,370.0,1.2,0.0399,0.28,0.004,0.001,0.001,212.0
3585,1.0,904.22,564.52,77.2,660.0,429.0,810.0,0.3,0.0019,0.06,0.003,0.001,0.057,134.0
3586,2.5,901.29,682.36,53.55,570.0,261.0,356.0,2.2,0.06,0.22,0.003,0.001,0.001,194.0
3587,0.8,919.31,702.95,79.38,660.0,364.0,748.0,0.3,0.0023,0.06,0.005,0.001,0.063,139.0
3588,1.5,891.11,679.07,60.05,590.0,277.0,361.0,1.2,0.05,0.24,0.007,0.001,0.001,196.0
3589,0.9,916.78,698.42,79.44,660.0,366.0,790.0,0.3,0.0016,0.07,0.005,0.001,0.057,155.0
3590,1.2,885.08,567.2,65.31,570.0,276.0,329.0,1.2,0.05,0.27,0.004,0.001,0.001,210.0
3591,0.8,914.55,702.57,73.2,690.0,305.0,959.0,0.5,0.0024,0.43,0.005,0.001,0.041,227.0
3592,2.5,883.22,684.88,53.55,570.0,258.0,398.0,2.2,0.04,0.21,0.008,0.001,0.001,194.0
3593,0.8,912.5,570.57,72.37,670.0,429.0,915.0,0.8,0.03,0.15,0.004,0.001,0.001,162.0
3594,1.45,892.36,573.43,57.63,570.0,248.0,390.0,1.2,0.06,0.45,0.004,0.001,0.001,185.0
3595,1.54,890.43,573.43,58.47,610.0,306.0,690.0,1.5,0.06,0.44,0.006,0.001,0.001,185.0
3596,1.2,879.01,573.12,65.31,590.0,378.0,378.0,1.2,0.045,0.28,0.006,0.001,0.001,190.0
3597,1.2,891.39,574.39,65.31,590.0,250.0,402.0,1.2,0.045,0.27,0.002,0.001,0.001,206.0
3598,1.5,879.52,572.9,61.68,600.0,251.0,399.0,1.2,0.04,0.27,0.006,0.001,0.001,200.0
3599,0.9,924.61,594.08,69.83,690.0,306.0,938.0,0.5,0.003,0.54,0.0089,0.023,0.06,252.0
3600,1.6,912.42,564.87,64.46,670.0,426.0,840.0,0.8,0.033,0.15,0.004,0.001,0.001,172.0
3601,1.0,885.41,571.89,66.53,590.0,280.0,372.0,1.2,0.06,0.45,0.005,0.001,0.001,212.0
3602,1.0,911.91,575.8,72.87,670.0,427.0,915.0,0.8,0.035,0.16,0.003,0.001,0.001,179.0
3603,0.7,915.0,568.05,74.0,670.0,427.0,930.0,0.8,0.03,0.14,0.007,0.001,0.001,180.0
3604,2.0,888.37,681.89,48.9,590.0,398.0,371.0,2.2,0.035,0.23,0.006,0.001,0.001,196.0
3605,0.7,909.28,699.39,81.88,660.0,432.0,808.0,0.3,0.0019,0.08,0.006,0.001,0.07,140.0
3606,1.2,885.81,570.74,65.31,590.0,248.0,380.0,1.2,0.045,0.23,0.002,0.001,0.001,198.0
3607,0.7,910.69,566.1,75.73,670.0,426.0,900.0,0.8,0.035,0.2,0.006,0.001,0.001,179.0
3608,1.2,874.37,576.32,65.31,590.0,248.0,405.0,1.2,0.04,0.27,0.004,0.001,0.001,198.0
3609,1.2,883.05,584.27,67.63,590.0,418.0,328.0,1.2,0.05,0.32,0.007,0.001,0.001,188.0
3610,0.6,888.71,570.76,75.76,590.0,375.0,380.0,1.0,0.05,0.27,0.003,0.001,0.001,182.0
3611,1.0,893.28,576.31,71.09,660.0,365.0,804.0,1.2,0.045,0.26,0.003,0.001,0.001,200.0
3612,0.8,893.24,574.29,73.0,590.0,259.0,496.0,1.2,0.045,0.29,0.002,0.001,0.001,210.0
3613,0.65,914.81,700.79,80.71,660.0,428.0,791.0,0.3,0.002,0.06,0.005,0.001,0.06,139.0
3614,3.0,874.39,680.49,44.25,570.0,417.0,299.0,2.2,0.035,0.21,0.008,0.001,0.001,195.0
3615,1.55,882.06,572.84,54.63,570.0,427.0,320.0,1.5,0.0599,0.46,0.004,0.001,0.001,185.0
3616,0.7,897.05,554.34,69.71,670.0,426.0,900.0,0.6,0.035,0.16,0.004,0.001,0.001,153.0
3617,3.0,891.28,571.16,44.47,570.0,247.0,404.0,1.8,0.04,0.26,0.003,0.001,0.001,215.0
3618,0.8,868.44,575.04,72.5,590.0,400.0,386.0,1.2,0.045,0.29,0.005,0.001,0.001,182.0
3619,1.2,894.86,567.22,55.82,600.0,246.0,403.0,1.2,0.07,1.37,0.031,0.031,0.011,388.0
3620,1.54,889.68,572.39,58.47,590.0,368.0,390.0,1.5,0.06,0.45,0.01,0.001,0.001,190.0
3621,0.7,922.4,699.3,81.88,660.0,366.0,779.0,0.3,0.0023,0.07,0.003,0.001,0.06,142.0
3622,1.0,915.23,698.75,77.2,660.0,427.0,810.0,0.3,0.0019,0.07,0.003,0.001,0.064,126.0
3623,0.8,928.87,699.51,79.38,670.0,427.0,900.0,0.3,0.0026,0.06,0.006,0.001,0.061,146.0
3624,1.2,884.31,572.19,61.56,590.0,370.0,296.0,1.2,0.04,0.25,0.004,0.001,0.001,193.0
3625,1.0,917.05,697.69,77.2,660.0,368.0,750.0,0.3,0.0019,0.05,0.005,0.001,0.062,139.0
3626,2.0,880.3,605.52,46.13,600.0,266.0,415.0,1.2,0.07,1.32,0.028,0.035,0.015,373.0
3627,1.2,895.39,576.74,62.06,590.0,381.0,407.0,1.2,0.05,0.22,0.004,0.001,0.001,200.0
3628,0.7,920.78,701.53,76.53,690.0,306.0,958.0,0.5,0.0033,0.42,0.0089,0.001,0.043,216.0
3629,0.7,930.46,716.22,78.21,690.0,310.0,987.0,0.5,0.0027,0.48,0.005,0.001,0.043,214.0
3630,1.0,921.42,704.38,77.2,660.0,367.0,810.0,0.3,0.0025,0.08,0.007,0.001,0.064,131.0
3631,0.65,907.82,570.96,77.4,670.0,428.0,914.0,0.8,0.035,0.17,0.01,0.001,0.001,163.0
3632,0.8,908.58,573.86,74.0,690.0,343.0,970.0,1.2,0.003,0.35,0.004,0.001,0.001,201.0
3633,1.0,885.76,570.72,65.77,590.0,244.0,420.0,1.2,0.04,0.26,0.003,0.001,0.001,191.0
3634,1.0,879.38,575.84,71.09,660.0,423.0,748.0,1.2,0.06,0.25,0.002,0.001,0.001,200.0
3635,1.45,885.82,574.19,57.63,570.0,245.0,440.0,1.2,0.06,0.43,0.003,0.001,0.001,195.0
3636,0.8,876.71,571.0,72.5,590.0,293.0,374.0,1.2,0.05,0.26,0.004,0.001,0.001,191.0
3637,1.9,882.62,568.51,53.71,570.0,382.0,387.0,1.5,0.0399,0.4,0.0049,0.001,0.001,180.0
3638,0.6,910.66,696.74,82.17,670.0,426.0,932.0,0.3,0.0023,0.06,0.002,0.001,0.063,138.0
3639,1.2,922.46,699.04,72.89,660.0,428.0,780.0,1.0,0.0018,0.06,0.006,0.001,0.06,158.0
3640,0.9,915.91,569.29,69.0,670.0,425.0,930.0,0.8,0.04,0.16,0.01,0.001,0.001,179.0
3641,1.5,903.83,564.94,70.48,670.0,427.0,809.0,0.8,0.045,0.15,0.003,0.001,0.001,180.0
3642,1.2,884.61,574.19,65.51,590.0,252.0,384.0,1.2,0.05,0.43,0.004,0.001,0.001,195.0
3643,1.0,909.07,568.99,74.23,670.0,428.0,888.0,0.8,0.04,0.17,0.01,0.001,0.001,164.0
3644,0.7,911.23,710.4,81.88,660.0,368.0,776.0,0.3,0.0024,0.07,0.005,0.001,0.06,146.0
3645,1.2,885.64,574.99,65.31,570.0,245.0,419.0,1.2,0.045,0.27,0.005,0.001,0.001,199.0
3646,2.5,884.99,569.22,53.73,570.0,374.0,351.0,1.8,0.04,0.25,0.003,0.001,0.001,217.0
3647,1.0,881.96,574.24,72.11,590.0,302.0,351.0,1.2,0.06,0.43,0.006,0.001,0.001,205.0
3648,0.8,919.89,700.07,79.38,660.0,428.0,795.0,0.3,0.0022,0.07,0.004,0.001,0.066,157.0
3649,1.2,903.58,563.78,67.58,670.0,428.0,915.0,0.8,0.04,0.17,0.007,0.001,0.001,179.0
3650,1.5,889.26,575.61,56.2,570.0,384.0,252.0,1.2,0.06,0.45,0.008,0.001,0.001,200.0
3651,0.9,920.53,702.89,78.49,660.0,431.0,796.0,0.3,0.0024,0.08,0.005,0.001,0.058,142.0
3652,1.54,880.65,574.62,58.47,570.0,266.0,370.0,1.5,0.07,0.42,0.007,0.001,0.001,195.0
3653,0.6,919.45,704.26,79.9,690.0,307.0,975.0,0.5,0.0027,0.4,0.006,0.001,0.037,210.0
3654,0.8,900.02,574.08,74.94,570.0,243.0,365.0,1.2,0.07,0.43,0.005,0.001,0.001,195.0
3655,1.55,909.02,572.22,64.78,670.0,426.0,895.0,0.8,0.035,0.18,0.007,0.001,0.001,178.0
3656,1.0,936.24,700.31,77.2,660.0,426.0,780.0,0.3,0.002,0.07,0.007,0.001,0.065,136.0
3657,1.54,887.31,581.4,58.47,600.0,283.0,400.0,1.5,0.06,0.49,0.004,0.001,0.001,185.0
3658,1.25,874.41,575.34,65.08,590.0,382.0,364.0,1.2,0.07,0.47,0.013,0.001,0.001,221.0
3659,0.8,880.99,574.01,74.94,590.0,271.0,366.0,1.2,0.05,0.46,0.003,0.001,0.001,205.0
3660,2.0,894.1,679.32,57.42,570.0,252.0,365.0,2.2,0.03,0.2,0.006,0.001,0.001,198.0
3661,1.6,890.61,680.19,59.28,570.0,438.0,277.0,1.8,0.03,0.2,0.006,0.001,0.001,198.0
3662,1.5,879.48,573.47,60.05,590.0,245.0,405.0,1.2,0.04,0.23,0.005,0.001,0.001,205.0
3663,1.0,890.18,572.57,66.53,590.0,285.0,366.0,1.2,0.06,0.44,0.003,0.001,0.001,212.0
3664,0.9,890.64,572.67,74.2,590.0,263.0,388.0,1.2,0.06,0.48,0.004,0.001,0.001,200.0
3665,1.0,895.34,577.07,72.11,570.0,246.0,378.0,1.2,0.08,0.43,0.006,0.001,0.001,213.0
3666,0.7,886.02,566.82,77.91,570.0,249.0,366.0,1.0,0.05,0.26,0.006,0.001,0.001,210.0
3667,1.0,899.7,565.47,72.87,670.0,429.0,899.0,0.8,0.04,0.15,0.004,0.001,0.001,157.0
3668,1.0,914.76,570.97,74.23,670.0,430.0,894.0,0.8,0.03,0.16,0.006,0.001,0.001,170.0
3669,1.2,910.44,699.79,72.76,660.0,426.0,780.0,0.3,0.0022,0.07,0.004,0.001,0.061,149.0
3670,2.0,914.46,568.46,64.84,670.0,425.0,900.0,0.8,0.035,0.18,0.002,0.001,0.001,179.0
3671,1.0,887.23,571.61,66.27,590.0,394.0,368.0,1.2,0.05,0.35,0.002,0.001,0.001,220.0
3672,1.6,882.43,683.43,57.13,590.0,273.0,394.0,1.8,0.03,0.19,0.004,0.001,0.001,182.0
3673,1.0,911.37,570.34,72.11,590.0,379.0,369.0,1.2,0.06,0.43,0.003,0.001,0.001,205.0
3674,1.6,882.56,576.06,57.32,590.0,397.0,367.0,1.4,0.04,0.22,0.003,0.001,0.001,206.0
3675,0.75,937.69,703.04,80.63,660.0,424.0,767.0,0.3,0.0023,0.06,0.005,0.001,0.06,146.0
3676,0.65,918.99,699.46,80.71,660.0,425.0,780.0,0.5,0.002,0.1,0.007,0.001,0.0659,150.0
3677,0.55,884.17,573.23,77.76,570.0,330.0,286.0,0.8,0.06,0.45,0.01,0.001,0.001,210.0
3678,1.75,891.08,574.86,52.87,590.0,375.0,364.0,1.5,0.06,0.42,0.004,0.001,0.001,205.0
3679,1.4,914.85,569.42,70.13,670.0,429.0,895.0,0.8,0.04,0.16,0.004,0.001,0.001,161.0
3680,0.8,912.24,570.43,72.37,670.0,426.0,930.0,0.8,0.0399,0.1299,0.0049,0.001,0.001,170.0
3681,2.0,884.52,680.89,54.58,570.0,243.0,390.0,2.2,0.04,0.21,0.005,0.001,0.001,193.0
3682,2.0,895.68,680.78,54.33,590.0,248.0,405.0,2.0,0.04,0.2,0.004,0.001,0.001,205.0
3683,1.5,883.85,573.02,59.66,590.0,244.0,375.0,1.2,0.08,0.43,0.044,0.001,0.001,185.0
3684,0.58,884.67,572.02,78.3,590.0,262.0,376.0,0.6,0.08,0.43,0.044,0.001,0.001,242.0
3685,1.25,919.11,699.49,71.64,660.0,427.0,795.0,0.5,0.0017,0.07,0.004,0.001,0.057,157.0
3686,0.8,917.31,698.54,79.38,660.0,424.0,807.0,0.6,0.0023,0.08,0.008,0.001,0.08,155.0
3687,0.65,910.23,699.11,80.71,660.0,431.0,777.0,0.3,0.0035,0.06,0.005,0.001,0.06,148.0
3688,0.8,921.63,702.73,79.38,670.0,425.0,955.0,0.3,0.0019,0.08,0.002,0.001,0.063,140.0
3689,0.7,894.65,567.85,75.97,670.0,427.0,915.0,0.8,0.035,0.16,0.002,0.001,0.001,160.0
3690,1.0,903.45,563.94,74.23,670.0,557.0,774.0,0.8,0.04,0.15,0.005,0.001,0.001,168.0
3691,1.0,915.83,565.4,72.87,670.0,431.0,925.0,0.8,0.04,0.14,0.005,0.001,0.001,159.0
3692,1.0,906.72,572.81,74.23,670.0,429.0,899.0,0.8,0.032,0.15,0.006,0.001,0.001,160.0
3693,0.7,907.34,700.8,81.88,660.0,427.0,800.0,0.6,0.002,0.0799,0.003,0.001,0.0599,150.0
3694,0.8,872.19,572.31,72.5,590.0,244.0,417.0,1.2,0.05,0.26,0.003,0.001,0.001,204.0
3695,1.4,902.31,701.12,71.46,660.0,425.0,790.0,0.3,0.0016,0.06,0.006,0.001,0.06,132.0
3696,1.8,890.46,571.3,53.95,590.0,389.0,338.0,1.5,0.06,0.45,0.006,0.001,0.001,180.0
3697,0.9,888.19,577.99,71.78,600.0,287.0,394.0,1.2,0.06,0.43,0.007,0.001,0.001,220.0
3698,0.6,882.1,574.69,75.76,570.0,320.0,314.0,1.0,0.045,0.27,0.004,0.001,0.001,215.0
3699,0.65,889.16,573.1,73.72,570.0,287.0,350.0,1.0,0.045,0.27,0.004,0.001,0.001,211.0
3700,1.2,910.64,570.29,69.2,670.0,430.0,894.0,0.8,0.035,0.17,0.004,0.001,0.001,167.0
3701,1.25,904.43,570.53,65.84,590.0,461.0,292.0,0.8,0.04,0.25,0.005,0.001,0.001,188.0
3702,1.5,892.13,559.6,70.48,670.0,428.0,860.0,0.8,0.03,0.16,0.004,0.001,0.001,168.0
3703,1.5,890.49,571.76,59.66,590.0,429.0,341.0,1.2,0.05,0.42,0.008,0.001,0.001,185.0
3704,0.9,887.0,570.49,69.63,570.0,246.0,420.0,1.2,0.045,0.27,0.004,0.001,0.001,210.0
3705,0.7,925.74,699.41,81.88,660.0,427.0,795.0,0.3,0.0023,0.07,0.004,0.001,0.062,138.0
3706,0.75,914.12,699.92,80.63,660.0,369.0,795.0,0.3,0.0024,0.06,0.002,0.001,0.059,141.0
3707,2.5,870.13,574.67,53.73,590.0,422.0,273.0,1.8,0.05,0.3,0.005,0.001,0.001,217.0
3708,1.6,917.01,567.51,68.56,670.0,426.0,930.0,0.8,0.04,0.18,0.002,0.001,0.001,178.0
3709,1.6,918.69,567.03,68.56,670.0,426.0,879.0,0.8,0.045,0.14,0.004,0.001,0.001,174.0
3710,1.0,900.35,575.77,72.11,590.0,247.0,399.0,1.2,0.05,0.44,0.008,0.001,0.001,184.0
3711,0.7,913.52,700.51,81.88,660.0,426.0,756.0,0.3,0.0019,0.06,0.003,0.001,0.057,137.0
3712,1.5,900.44,574.23,61.25,590.0,416.0,319.0,0.8,0.05,0.2199,0.0049,0.001,0.001,186.0
3713,1.25,911.53,568.57,65.84,570.0,432.0,232.0,0.8,0.035,0.25,0.004,0.001,0.001,201.0
3714,2.5,886.51,571.99,53.73,570.0,267.0,362.0,1.8,0.06,0.29,0.005,0.001,0.001,216.0
3715,0.8,911.63,565.54,72.37,670.0,431.0,927.0,0.8,0.04,0.17,0.006,0.001,0.001,165.0
3716,1.6,882.98,574.85,59.05,590.0,368.0,418.0,1.6,0.04,0.28,0.003,0.001,0.001,209.0
3717,0.63,885.21,571.41,79.03,570.0,387.0,335.0,1.0,0.06,0.44,0.007,0.001,0.001,211.0
3718,1.0,908.39,570.14,74.23,670.0,430.0,869.0,0.8,0.045,0.15,0.004,0.001,0.001,175.0
3719,0.65,911.89,699.43,78.23,690.0,307.0,988.0,0.5,0.003,0.44,0.003,0.001,0.04,214.0
3720,1.0,876.91,571.93,72.11,570.0,250.0,362.0,1.2,0.05,0.43,0.004,0.001,0.001,195.0
3721,0.7,920.09,699.06,81.88,660.0,368.0,800.0,0.3,0.0021,0.06,0.005,0.001,0.063,158.0
3722,1.2,916.91,699.13,72.89,660.0,430.0,794.0,1.0,0.0019,0.06,0.004,0.001,0.06,158.0
