Repository: shagufta24/neural-architecture-search-with-differential-evolution

File: data.csv (part 9 of 18)
,Thickness,FRT,CT,% TCM Reduc,Cold Spot,Control Heating Time,Soaking Time,SPM Elongation,% Carbon,% Mn,%SI,%NB,%TI,YS (Mpa)
3723,1.25,912.02,570.27,67.93,670.0,429.0,915.0,0.8,0.04,0.16,0.0089,0.001,0.001,169.0
3724,1.2,919.18,700.11,72.76,660.0,431.0,787.0,0.3,0.0022,0.05,0.006,0.001,0.059,148.0
3725,0.78,908.65,569.91,73.03,670.0,430.0,930.0,0.8,0.04,0.16,0.004,0.001,0.001,169.0
3726,0.8,886.29,568.15,74.94,570.0,247.0,369.0,1.2,0.06,0.41,0.006,0.001,0.001,195.0
3727,0.8,917.16,701.7,79.38,660.0,369.0,797.0,0.3,0.0027,0.05,0.006,0.001,0.059,148.0
3728,0.75,928.38,699.72,80.63,660.0,367.0,806.0,0.3,0.0023,0.08,0.0089,0.001,0.065,130.0
3729,0.7,883.49,573.39,77.44,590.0,255.0,392.0,1.0,0.06,0.25,0.01,0.001,0.001,202.0
3730,0.6,914.51,701.18,82.17,670.0,427.0,884.0,0.3,0.0027,0.06,0.004,0.001,0.062,147.0
3731,0.8,913.91,701.02,79.38,660.0,428.0,795.0,0.3,0.002,0.0599,0.002,0.001,0.0599,151.0
3732,1.0,891.02,575.14,72.11,590.0,252.0,400.0,1.2,0.06,0.46,0.004,0.001,0.001,215.0
3733,0.65,914.06,698.31,78.23,690.0,308.0,965.0,0.5,0.0032,0.49,0.01,0.001,0.042,224.0
3734,1.5,886.75,569.2,60.05,570.0,247.0,384.0,1.2,0.06,0.25,0.006,0.001,0.001,206.0
3735,0.7,901.95,698.75,81.88,660.0,427.0,780.0,0.3,0.0026,0.06,0.004,0.001,0.062,143.0
3736,1.9,882.42,680.78,53.95,570.0,366.0,360.0,1.8,0.04,0.22,0.007,0.001,0.001,199.0
3737,0.65,881.84,571.25,76.54,570.0,246.0,360.0,1.0,0.05,0.27,0.0089,0.001,0.001,201.0
3738,1.0,875.14,571.2,65.77,590.0,266.0,399.0,1.2,0.045,0.27,0.005,0.001,0.001,191.0
3739,1.6,918.07,691.71,54.06,690.0,303.0,990.0,0.7,0.003,0.4199,0.004,0.001,0.035,238.0
3740,1.2,889.18,576.73,65.31,570.0,298.0,317.0,1.2,0.045,0.26,0.004,0.001,0.001,202.0
3741,3.0,883.4,573.29,44.47,590.0,270.0,358.0,1.8,0.05,0.23,0.004,0.001,0.001,215.0
3742,0.8,906.54,564.91,72.37,670.0,425.0,930.0,0.8,0.05,0.16,0.005,0.001,0.001,162.0
3743,0.63,903.87,566.51,75.43,570.0,244.0,376.0,0.8,0.03,0.21,0.004,0.001,0.001,222.0
3744,0.4,892.69,570.42,83.17,590.0,374.0,397.0,0.7,0.045,0.25,0.004,0.001,0.001,202.0
3745,0.7,919.17,699.03,81.88,660.0,427.0,780.0,0.3,0.0018,0.06,0.006,0.001,0.06,147.0
3746,0.6,887.48,575.48,79.8,570.0,348.0,287.0,1.0,0.07,0.44,0.008,0.001,0.001,232.0
3747,2.0,889.89,678.95,54.58,590.0,265.0,371.0,2.2,0.03,0.21,0.002,0.001,0.001,193.0
3748,0.67,898.28,549.55,73.19,670.0,426.0,900.0,0.6,0.05,0.18,0.005,0.001,0.001,155.0
3749,1.0,910.77,698.05,77.2,660.0,431.0,777.0,0.3,0.0024,0.04,0.006,0.001,0.06,129.0
3750,0.9,881.53,574.36,69.13,590.0,264.0,389.0,1.2,0.05,0.28,0.004,0.001,0.001,206.0
3751,0.7,925.65,696.93,81.88,670.0,425.0,900.0,0.3,0.0025,0.05,0.006,0.001,0.062,141.0
3752,0.8,917.85,700.84,79.38,660.0,427.0,810.0,0.3,0.0026,0.06,0.0089,0.001,0.055,138.0
3753,0.7,913.16,700.09,81.88,660.0,425.0,795.0,0.3,0.0021,0.06,0.005,0.001,0.059,143.0
3754,0.8,888.03,578.28,73.0,590.0,249.0,420.0,1.2,0.042,0.24,0.004,0.001,0.001,210.0
3755,0.8,917.72,701.58,73.2,690.0,306.0,988.0,0.5,0.0027,0.3899,0.006,0.001,0.037,206.0
3756,1.5,890.38,585.34,60.05,590.0,272.0,365.0,1.2,0.04,0.27,0.004,0.001,0.001,212.0
3757,0.7,904.06,565.23,75.97,670.0,428.0,928.0,0.8,0.05,0.17,0.005,0.001,0.001,172.0
3758,2.0,881.84,682.61,48.9,590.0,271.0,378.0,2.2,0.045,0.21,0.007,0.001,0.001,192.0
3759,1.2,884.91,574.95,66.28,590.0,404.0,341.0,1.2,0.048,0.23,0.002,0.001,0.001,215.0
3760,1.2,880.17,575.83,65.83,590.0,258.0,410.0,1.2,0.05,0.24,0.002,0.001,0.001,204.0
3761,0.7,917.95,701.26,78.67,690.0,305.0,980.0,0.5,0.0027,0.41,0.006,0.001,0.039,209.0
3762,1.4,924.8,704.53,59.8,690.0,306.0,1020.0,0.5,0.0027,0.41,0.006,0.001,0.039,209.0
3763,1.2,922.4,698.89,62.31,690.0,304.0,975.0,0.6,0.003,0.4399,0.0049,0.001,0.0379,217.0
3764,1.6,878.61,574.5,59.05,590.0,264.0,389.0,1.4,0.045,0.29,0.003,0.001,0.001,185.0
3765,0.8,889.82,579.51,73.0,570.0,407.0,290.0,1.2,0.035,0.24,0.002,0.001,0.001,210.0
3766,3.0,888.63,574.66,44.47,570.0,444.0,293.0,1.8,0.04,0.27,0.008,0.001,0.001,215.0
3767,1.45,886.95,574.45,57.63,570.0,263.0,388.0,1.2,0.06,0.47,0.008,0.001,0.001,190.0
3768,0.8,901.83,567.44,70.39,670.0,424.0,905.0,0.8,0.04,0.16,0.007,0.001,0.001,174.0
3769,1.5,923.23,707.59,69.46,670.0,436.0,922.0,0.3,0.0023,0.06,0.005,0.001,0.056,158.0
3770,1.6,886.28,578.27,57.32,590.0,271.0,381.0,1.4,0.05,0.26,0.005,0.001,0.001,213.0
3771,1.0,915.67,570.37,74.23,670.0,427.0,914.0,0.8,0.04,0.16,0.006,0.001,0.001,162.0
3772,1.2,890.2,575.72,65.31,590.0,250.0,390.0,1.2,0.05,0.24,0.003,0.001,0.001,200.0
3773,1.25,910.68,566.08,65.84,590.0,389.0,369.0,0.8,0.033,0.2,0.008,0.001,0.001,199.0
3774,1.2,909.69,699.3,62.31,690.0,317.0,969.0,0.5,0.0026,0.4,0.007,0.001,0.0469,210.0
3775,1.6,915.98,570.14,68.56,670.0,424.0,895.0,0.8,0.04,0.18,0.0089,0.001,0.001,175.0
3776,1.9,879.36,569.28,53.71,570.0,251.0,354.0,1.5,0.0399,0.4,0.0049,0.001,0.001,190.0
3777,0.65,915.34,568.09,77.4,670.0,424.0,900.0,0.8,0.04,0.18,0.0089,0.001,0.001,168.0
3778,0.7,907.03,701.2,81.88,660.0,427.0,810.0,0.3,0.0017,0.05,0.004,0.001,0.056,137.0
3779,1.5,920.46,572.96,70.48,670.0,426.0,900.0,0.8,0.035,0.16,0.008,0.001,0.001,164.0
3780,1.5,889.34,572.79,60.05,590.0,262.0,388.0,1.2,0.045,0.26,0.003,0.001,0.001,217.0
3781,1.6,889.61,683.06,57.13,590.0,302.0,350.0,1.8,0.03,0.22,0.007,0.001,0.001,196.0
3782,0.7,915.78,697.97,81.88,660.0,426.0,756.0,0.3,0.0019,0.05,0.003,0.001,0.055,144.0
3783,0.8,913.3,570.49,70.39,670.0,425.0,930.0,0.8,0.0399,0.17,0.0049,0.001,0.001,180.0
3784,1.0,920.42,570.27,74.23,670.0,429.0,888.0,0.8,0.0399,0.17,0.006,0.001,0.001,170.0
3785,1.5,892.13,573.4,59.66,570.0,377.0,350.0,1.2,0.0599,0.4499,0.013,0.001,0.001,200.0
3786,1.0,884.86,573.77,72.11,590.0,245.0,410.0,1.2,0.07,0.45,0.012,0.001,0.001,213.0
3787,0.65,914.19,570.13,75.79,670.0,427.0,930.0,0.8,0.04,0.16,0.011,0.001,0.001,157.0
3788,0.6,908.48,570.11,79.33,670.0,426.0,944.0,0.8,0.04,0.15,0.008,0.001,0.001,161.0
3789,0.8,917.09,700.27,79.38,660.0,429.0,780.0,0.3,0.0024,0.07,0.008,0.001,0.055,141.0
3790,1.1,886.1,572.96,68.67,590.0,327.0,310.0,1.2,0.05,0.25,0.003,0.001,0.001,202.0
3791,0.75,903.56,701.98,74.87,690.0,306.0,990.0,0.5,0.003,0.41,0.007,0.001,0.035,211.0
3792,1.54,893.5,575.02,58.47,570.0,245.0,402.0,1.5,0.05,0.49,0.006,0.001,0.001,182.0
3793,0.58,891.5,575.98,76.56,570.0,306.0,292.0,0.7,0.08,0.45,0.005,0.001,0.001,217.0
3794,0.8,903.14,567.82,72.37,670.0,429.0,915.0,0.8,0.03,0.15,0.003,0.001,0.001,178.0
3795,1.0,917.86,569.22,72.87,670.0,427.0,915.0,0.8,0.04,0.15,0.008,0.001,0.001,179.0
3796,1.2,878.2,572.03,61.56,590.0,245.0,405.0,1.2,0.05,0.28,0.004,0.001,0.001,208.0
3797,0.63,887.29,575.55,77.54,570.0,375.0,398.0,1.0,0.06,0.46,0.0089,0.001,0.001,213.0
3798,1.0,881.05,562.09,72.11,620.0,245.0,405.0,1.2,0.0799,0.4199,0.012,0.001,0.001,232.0
3799,0.8,886.06,572.62,74.94,570.0,377.0,397.0,1.2,0.06,0.44,0.007,0.001,0.001,195.0
3800,1.0,895.15,578.73,72.11,590.0,384.0,386.0,1.2,0.0599,0.4199,0.006,0.001,0.001,205.0
3801,2.0,884.68,577.31,49.1,570.0,366.0,390.0,1.8,0.04,0.26,0.004,0.001,0.001,204.0
3802,0.9,901.53,573.29,69.63,570.0,425.0,303.0,1.2,0.05,0.37,0.002,0.001,0.001,219.0
3803,1.55,889.3,573.77,55.09,570.0,288.0,336.0,1.4,0.06,0.25,0.002,0.001,0.001,206.0
3804,0.75,913.21,699.69,80.63,660.0,367.0,806.0,0.3,0.0017,0.0599,0.004,0.001,0.056,149.0
3805,0.8,903.44,563.9,70.39,670.0,428.0,888.0,0.8,0.05,0.16,0.007,0.001,0.001,160.0
3806,1.2,903.23,567.83,69.2,670.0,425.0,900.0,0.8,0.05,0.16,0.007,0.001,0.001,178.0
3807,0.8,903.21,566.24,72.37,670.0,428.0,900.0,0.8,0.0399,0.1599,0.004,0.001,0.001,177.0
3808,1.6,887.78,573.02,57.32,570.0,255.0,353.0,1.4,0.045,0.24,0.002,0.001,0.001,218.0
3809,1.75,921.22,700.91,64.44,660.0,367.0,779.0,0.3,0.0025,0.05,0.002,0.001,0.059,150.0
3810,1.2,891.27,563.96,55.82,600.0,245.0,435.0,1.2,0.08,1.25,0.048,0.033,0.011,409.0
3811,1.8,898.39,571.49,56.19,570.0,327.0,309.0,1.4,0.04,0.31,0.002,0.001,0.001,204.0
3812,1.2,924.46,701.63,62.31,690.0,306.0,988.0,0.5,0.0027,0.43,0.003,0.001,0.039,203.0
3813,1.0,924.87,702.25,71.29,690.0,322.0,973.0,0.5,0.0023,0.42,0.005,0.001,0.04,211.0
3814,0.8,927.28,701.12,79.38,660.0,428.0,786.0,0.3,0.0024,0.08,0.005,0.001,0.065,140.0
3815,1.0,920.96,700.99,68.59,690.0,320.0,960.0,0.5,0.002,0.43,0.005,0.001,0.044,193.0
3816,1.0,920.96,700.99,68.59,690.0,320.0,960.0,0.5,0.002,0.43,0.005,0.001,0.044,193.0
3817,0.8,909.7,570.26,72.37,670.0,426.0,900.0,0.8,0.035,0.18,0.005,0.001,0.001,160.0
3818,1.15,884.14,575.41,63.16,570.0,398.0,338.0,1.2,0.06,0.45,0.006,0.001,0.001,211.0
3819,1.5,892.21,574.1,56.2,590.0,413.0,333.0,1.2,0.0599,0.4399,0.006,0.001,0.001,185.0
3820,0.7,913.22,699.65,81.88,660.0,425.0,780.0,0.3,0.0025,0.04,0.006,0.001,0.064,143.0
3821,0.8,882.39,573.91,73.0,590.0,365.0,426.0,1.2,0.05,0.28,0.0179,0.001,0.001,216.0
3822,2.0,886.55,569.75,54.76,590.0,418.0,328.0,1.8,0.05,0.25,0.007,0.001,0.001,204.0
3823,2.0,906.71,564.35,59.22,670.0,430.0,928.0,0.8,0.045,0.18,0.013,0.001,0.001,179.0
3824,1.4,880.71,577.23,64.58,650.0,247.0,660.0,1.2,0.048,0.31,0.0049,0.001,0.001,199.0
3825,1.6,886.98,682.02,57.13,590.0,370.0,367.0,1.8,0.045,0.21,0.003,0.001,0.001,199.0
3826,0.8,923.58,702.34,79.38,660.0,427.0,810.0,0.6,0.0023,0.05,0.004,0.001,0.064,151.0
3827,0.7,917.72,702.33,81.88,660.0,425.0,780.0,0.3,0.0019,0.07,0.006,0.001,0.0579,138.0
3828,0.75,918.08,698.77,80.63,660.0,365.0,810.0,0.3,0.0019,0.07,0.006,0.001,0.0579,135.0
3829,1.9,893.71,581.49,53.71,600.0,247.0,388.0,1.5,0.08,0.44,0.0089,0.001,0.001,190.0
3830,1.0,887.5,576.78,68.63,590.0,246.0,390.0,1.2,0.06,0.45,0.002,0.001,0.001,225.0
3831,1.2,880.73,572.07,68.05,660.0,368.0,780.0,1.2,0.05,0.29,0.003,0.001,0.001,198.0
3832,0.7,880.02,578.97,76.43,570.0,246.0,375.0,1.0,0.05,0.28,0.002,0.001,0.001,205.0
3833,0.65,923.4,700.22,80.71,660.0,426.0,810.0,0.3,0.0016,0.06,0.005,0.001,0.061,139.0
3834,1.6,875.61,679.39,57.13,590.0,281.0,364.0,1.8,0.025,0.23,0.015,0.001,0.001,192.0
3835,1.2,920.96,700.72,62.31,690.0,322.0,973.0,0.5,0.0023,0.38,0.004,0.001,0.038,205.0
3836,0.6,886.98,568.01,75.76,570.0,244.0,370.0,1.0,0.05,0.26,0.002,0.001,0.001,200.0
3837,0.8,925.48,698.57,79.38,670.0,427.0,869.0,0.3,0.0022,0.06,0.004,0.001,0.062,136.0
3838,0.8,903.93,702.55,79.38,660.0,428.0,775.0,0.3,0.0021,0.07,0.003,0.001,0.058,140.0
3839,1.5,888.27,572.71,60.26,570.0,281.0,369.0,1.2,0.05,0.43,0.005,0.001,0.001,226.0
3840,1.4,908.02,570.33,64.15,670.0,425.0,915.0,0.8,0.037,0.14,0.003,0.001,0.001,179.0
3841,2.0,889.23,681.01,54.58,570.0,420.0,218.0,2.2,0.04,0.2,0.004,0.001,0.001,196.0
3842,1.0,884.8,575.25,72.11,590.0,383.0,385.0,1.2,0.06,0.45,0.007,0.001,0.001,213.0
3843,1.0,878.29,568.58,65.77,590.0,248.0,418.0,1.2,0.04,0.26,0.002,0.001,0.001,189.0
3844,1.25,919.13,703.04,71.64,660.0,427.0,800.0,0.5,0.0017,0.07,0.005,0.001,0.057,146.0
3845,0.7,915.98,700.39,74.86,690.0,307.0,970.0,0.5,0.0018,0.4,0.005,0.001,0.043,216.0
3846,0.8,905.19,565.22,72.37,670.0,424.0,885.0,0.8,0.035,0.16,0.006,0.001,0.001,151.0
3847,1.6,882.75,573.82,53.66,590.0,370.0,390.0,1.4,0.045,0.26,0.004,0.001,0.001,213.0
3848,1.0,928.45,700.81,77.2,660.0,425.0,780.0,0.3,0.0013,0.08,0.007,0.001,0.065,160.0
3849,0.7,905.89,699.21,81.88,660.0,426.0,780.0,0.3,0.0021,0.06,0.005,0.001,0.059,136.0
3850,0.8,913.24,697.55,79.38,660.0,427.0,779.0,0.6,0.0018,0.06,0.004,0.001,0.059,139.0
3851,1.25,907.73,700.17,71.64,660.0,427.0,765.0,0.3,0.0017,0.06,0.002,0.001,0.068,138.0
3852,1.9,886.05,678.1,53.95,570.0,264.0,351.0,1.8,0.035,0.21,0.005,0.001,0.001,192.0
3853,1.6,891.73,683.44,57.13,590.0,248.0,387.0,1.8,0.04,0.19,0.005,0.001,0.001,192.0
3854,1.25,916.53,704.01,71.64,670.0,428.0,888.0,0.3,0.0023,0.06,0.007,0.001,0.061,143.0
3855,0.8,915.43,700.54,79.38,660.0,425.0,760.0,0.3,0.0019,0.07,0.005,0.001,0.064,140.0
3856,1.6,890.9,574.71,57.47,570.0,245.0,410.0,1.5,0.05,0.41,0.002,0.001,0.001,226.0
3857,0.78,912.46,703.06,73.87,690.0,306.0,990.0,0.5,0.0026,0.42,0.004,0.001,0.044,223.0
3858,1.4,890.49,572.7,59.09,570.0,245.0,427.0,1.2,0.06,0.45,0.003,0.001,0.001,185.0
3859,1.15,903.04,578.17,61.2,590.0,252.0,399.0,1.2,0.05,0.29,0.005,0.001,0.001,190.0
3860,0.9,902.52,565.94,69.0,670.0,425.0,900.0,0.8,0.05,0.17,0.015,0.001,0.001,167.0
3861,1.0,908.96,565.51,74.23,670.0,427.0,915.0,0.8,0.04,0.17,0.006,0.001,0.001,168.0
3862,0.6,921.06,698.94,82.17,660.0,426.0,810.0,0.3,0.0027,0.07,0.005,0.001,0.062,153.0
3863,0.9,897.2,567.82,69.27,670.0,426.0,915.0,0.8,0.04,0.15,0.007,0.001,0.001,156.0
3864,0.7,912.2,564.64,74.0,670.0,427.0,900.0,0.8,0.04,0.17,0.005,0.001,0.001,160.0
3865,1.0,881.9,572.48,65.77,590.0,247.0,404.0,1.2,0.045,0.24,0.002,0.001,0.001,200.0
3866,1.0,885.44,575.52,72.11,590.0,272.0,373.0,1.2,0.05,0.43,0.003,0.001,0.001,213.0
3867,0.8,917.85,701.63,79.38,660.0,365.0,780.0,0.6,0.0017,0.07,0.006,0.001,0.065,144.0
3868,1.1,888.86,572.38,69.08,570.0,417.0,288.0,1.2,0.06,0.28,0.006,0.001,0.001,206.0
3869,2.5,888.14,576.94,53.73,590.0,266.0,369.0,1.8,0.05,0.26,0.007,0.001,0.001,205.0
3870,1.2,927.11,699.59,62.31,690.0,309.0,986.0,0.5,0.0027,0.41,0.005,0.001,0.039,219.0
3871,1.6,881.36,576.48,59.05,570.0,268.0,390.0,1.4,0.05,0.27,0.002,0.001,0.001,192.0
3872,0.7,923.3,696.3,81.88,660.0,424.0,780.0,0.3,0.0027,0.06,0.005,0.001,0.061,135.0
3873,0.8,907.26,705.1,79.38,660.0,428.0,791.0,0.3,0.0027,0.06,0.005,0.001,0.059,143.0
3874,0.9,887.21,564.67,69.0,670.0,426.0,900.0,0.8,0.05,0.18,0.011,0.001,0.001,160.0
3875,1.0,897.81,563.77,74.23,670.0,427.0,930.0,0.8,0.035,0.17,0.002,0.001,0.001,174.0
3876,0.63,906.03,570.69,75.43,590.0,468.0,199.0,0.8,0.03,0.21,0.005,0.001,0.001,225.0
3877,0.7,897.06,574.2,74.75,550.0,279.0,346.0,1.0,0.045,0.28,0.002,0.001,0.001,209.0
3878,1.0,886.25,576.05,72.11,590.0,382.0,371.0,1.2,0.05,0.4199,0.006,0.001,0.001,220.0
3879,1.15,916.58,701.35,73.87,660.0,428.0,790.0,0.3,0.0023,0.06,0.006,0.001,0.06,149.0
3880,2.0,885.54,573.62,54.76,590.0,344.0,261.0,1.8,0.045,0.25,0.006,0.001,0.001,206.0
3881,1.2,919.36,702.81,62.31,690.0,319.0,972.0,0.5,0.0024,0.43,0.005,0.001,0.041,209.0
3882,0.6,876.48,576.18,77.82,590.0,257.0,396.0,1.0,0.043,0.27,0.012,0.001,0.001,191.0
3883,1.6,889.31,577.09,57.32,570.0,245.0,394.0,1.4,0.045,0.27,0.003,0.001,0.001,212.0
3884,1.5,890.47,571.15,56.63,570.0,253.0,385.0,1.2,0.05,0.23,0.0049,0.001,0.001,215.0
3885,1.0,885.77,575.67,66.53,590.0,286.0,348.0,1.2,0.06,0.43,0.004,0.001,0.001,213.0
3886,2.0,892.33,576.53,54.76,590.0,397.0,355.0,1.8,0.0439,0.3,0.0049,0.001,0.001,223.0
3887,1.2,878.33,563.93,64.86,590.0,384.0,403.0,1.2,0.05,0.26,0.005,0.001,0.001,172.0
3888,2.0,874.21,571.13,54.6,590.0,425.0,337.0,1.4,0.05,0.26,0.005,0.001,0.001,193.0
3889,0.8,915.2,699.72,79.38,660.0,364.0,795.0,0.3,0.0023,0.07,0.007,0.001,0.0579,153.0
3890,0.65,895.61,577.52,76.54,570.0,268.0,377.0,1.0,0.045,0.27,0.002,0.001,0.001,201.0
3891,0.8,918.01,700.56,79.38,660.0,426.0,800.0,0.3,0.0027,0.05,0.006,0.001,0.059,146.0
3892,0.7,912.79,699.42,81.88,660.0,428.0,760.0,0.3,0.0022,0.06,0.008,0.001,0.062,135.0
3893,0.7,902.61,566.77,72.0,670.0,426.0,930.0,0.8,0.04,0.17,0.006,0.001,0.001,161.0
3894,1.2,879.96,574.14,64.86,590.0,312.0,383.0,1.2,0.06,0.33,0.005,0.001,0.001,196.0
3895,2.0,899.92,683.81,54.58,590.0,453.0,182.0,2.2,0.04,0.21,0.003,0.001,0.001,198.0
3896,0.7,893.27,581.7,77.44,590.0,278.0,349.0,0.8,0.06,0.24,0.002,0.001,0.001,177.0
3897,0.65,918.12,565.48,77.4,670.0,426.0,915.0,0.8,0.033,0.15,0.004,0.001,0.001,166.0
3898,2.5,895.46,570.55,53.76,670.0,426.0,900.0,0.8,0.045,0.2,0.006,0.001,0.001,173.0
3899,0.9,902.66,585.95,69.83,690.0,307.0,990.0,0.5,0.0027,0.5,0.004,0.022,0.051,240.0
3900,1.0,907.29,569.48,74.23,670.0,427.0,937.0,0.8,0.035,0.16,0.002,0.001,0.001,179.0
3901,3.0,889.4,578.65,44.47,590.0,246.0,404.0,1.8,0.05,0.31,0.005,0.001,0.001,214.0
3902,2.5,878.92,572.72,53.73,590.0,256.0,388.0,1.8,0.05,0.23,0.004,0.001,0.001,218.0
3903,1.9,889.07,684.62,53.95,570.0,449.0,307.0,1.8,0.025,0.2,0.005,0.001,0.001,192.0
3904,0.8,927.36,702.61,79.38,660.0,428.0,795.0,0.3,0.002,0.07,0.005,0.001,0.062,138.0
3905,1.5,885.3,680.06,60.05,570.0,414.0,307.0,1.2,0.035,0.22,0.011,0.001,0.001,193.0
3906,1.5,890.61,578.52,56.63,570.0,245.0,395.0,1.2,0.05,0.27,0.004,0.001,0.001,206.0
3907,1.25,915.22,701.68,71.64,660.0,365.0,790.0,0.3,0.0015,0.07,0.003,0.001,0.062,142.0
3908,1.9,885.14,685.36,53.95,570.0,248.0,412.0,1.8,0.03,0.19,0.002,0.001,0.001,192.0
3909,1.0,920.74,697.42,77.2,660.0,426.0,810.0,0.6,0.0024,0.06,0.005,0.001,0.066,155.0
3910,1.5,877.17,576.4,56.63,570.0,254.0,324.0,1.2,0.045,0.32,0.005,0.001,0.001,214.0
3911,0.8,918.08,574.13,74.0,690.0,305.0,990.0,1.2,0.003,0.34,0.006,0.001,0.001,209.0
3912,2.0,890.65,683.44,54.58,570.0,374.0,341.0,2.2,0.03,0.22,0.005,0.001,0.001,198.0
3913,3.0,893.12,571.63,44.47,570.0,513.0,152.0,1.8,0.04,0.27,0.007,0.001,0.001,216.0
3914,1.58,881.96,572.54,57.39,570.0,373.0,396.0,1.5,0.06,0.42,0.004,0.001,0.001,182.0
3915,1.2,914.27,701.65,62.31,690.0,343.0,916.0,0.5,0.0029,0.4,0.005,0.001,0.041,205.0
3916,1.95,878.19,574.97,53.05,570.0,383.0,380.0,1.5,0.06,0.42,0.004,0.001,0.001,213.0
3917,1.95,878.19,574.97,53.05,570.0,383.0,380.0,1.5,0.06,0.42,0.004,0.001,0.001,213.0
3918,1.5,887.99,574.04,59.66,570.0,267.0,370.0,1.2,0.07,0.3799,0.003,0.001,0.001,182.0
3919,0.78,889.06,572.96,73.7,590.0,247.0,405.0,1.2,0.05,0.27,0.006,0.001,0.001,184.0
3920,1.55,888.16,578.15,58.63,570.0,374.0,351.0,1.4,0.045,0.25,0.004,0.001,0.001,206.0
3921,1.2,923.58,700.6,72.76,660.0,365.0,808.0,0.3,0.0019,0.07,0.004,0.001,0.058,138.0
3922,1.5,892.53,573.81,60.05,590.0,395.0,392.0,1.2,0.05,0.26,0.006,0.001,0.001,213.0
3923,0.7,897.51,547.24,69.71,670.0,428.0,900.0,0.6,0.045,0.15,0.006,0.001,0.001,158.0
3924,1.0,925.84,701.68,71.29,690.0,306.0,978.0,0.5,0.0032,0.45,0.006,0.001,0.04,240.0
3925,3.0,898.96,571.49,44.47,570.0,466.0,202.0,1.8,0.045,0.27,0.006,0.001,0.001,217.0
3926,1.2,916.04,572.76,69.2,670.0,428.0,930.0,0.8,0.033,0.15,0.004,0.001,0.001,164.0
3927,0.9,892.72,577.09,69.13,570.0,302.0,305.0,1.2,0.06,0.44,0.004,0.001,0.001,201.0
3928,1.4,880.59,570.07,59.51,590.0,264.0,381.0,1.2,0.045,0.27,0.004,0.001,0.001,206.0
3929,0.61,905.2,569.61,77.21,670.0,427.0,917.0,0.8,0.035,0.18,0.007,0.001,0.001,173.0
3930,1.02,891.68,571.26,70.92,590.0,260.0,391.0,1.2,0.05,0.23,0.002,0.001,0.001,207.0
3931,0.7,905.75,700.23,81.88,660.0,365.0,780.0,0.3,0.003,0.05,0.002,0.001,0.059,149.0
3932,0.8,895.45,573.52,70.39,670.0,426.0,900.0,0.8,0.05,0.18,0.002,0.001,0.001,179.0
3933,1.0,898.54,575.61,72.11,590.0,253.0,399.0,1.2,0.05,0.44,0.008,0.001,0.001,215.0
3934,1.0,915.23,698.75,77.2,660.0,427.0,810.0,0.3,0.0019,0.07,0.003,0.001,0.064,126.0
3935,1.5,879.43,577.33,56.63,570.0,243.0,405.0,1.2,0.05,0.3,0.006,0.001,0.001,212.0
3936,0.95,888.22,581.15,67.97,590.0,248.0,414.0,1.2,0.04,0.22,0.003,0.001,0.001,207.0
3937,0.7,921.1,698.77,81.88,660.0,427.0,790.0,0.3,0.0027,0.05,0.006,0.001,0.052,137.0
3938,0.85,925.73,702.05,79.65,660.0,426.0,811.0,0.3,0.0013,0.07,0.008,0.001,0.06,136.0
3939,0.6,917.15,700.58,79.9,690.0,305.0,988.0,0.5,0.0027,0.4399,0.007,0.001,0.041,203.0
3940,0.8,912.19,700.58,79.38,660.0,367.0,790.0,0.3,0.0021,0.06,0.003,0.001,0.061,133.0
3941,1.2,910.89,569.78,69.2,670.0,425.0,910.0,0.8,0.0399,0.1899,0.007,0.001,0.001,170.0
3942,1.2,882.22,575.11,67.63,570.0,366.0,414.0,1.2,0.04,0.23,0.005,0.001,0.001,182.0
3943,1.2,912.51,564.85,69.2,670.0,424.0,895.0,0.8,0.04,0.16,0.006,0.001,0.001,178.0
3944,1.4,917.08,702.09,59.8,690.0,325.0,970.0,0.5,0.0031,0.4699,0.006,0.001,0.0439,209.0
3945,1.2,888.86,574.73,66.47,590.0,455.0,307.0,1.2,0.07,0.45,0.004,0.001,0.001,188.0
3946,0.58,883.67,565.33,76.56,570.0,291.0,314.0,1.0,0.07,0.4,0.006,0.001,0.001,240.0
3947,1.8,887.13,575.69,54.38,570.0,289.0,316.0,1.4,0.045,0.26,0.003,0.001,0.001,218.0
3948,1.5,903.62,562.34,70.48,670.0,424.0,900.0,0.8,0.045,0.15,0.007,0.001,0.001,179.0
3949,0.7,920.52,701.07,81.88,660.0,429.0,810.0,0.3,0.002,0.07,0.007,0.001,0.065,144.0
3950,1.6,889.55,683.29,57.13,590.0,331.0,304.0,1.8,0.03,0.22,0.007,0.001,0.001,198.0
3951,0.8,900.63,571.3,74.94,570.0,292.0,326.0,1.2,0.06,0.42,0.006,0.001,0.001,192.0
3952,1.54,887.84,576.03,58.47,590.0,262.0,373.0,1.5,0.05,0.41,0.0089,0.001,0.001,185.0
3953,1.5,890.12,569.92,56.2,570.0,273.0,362.0,1.2,0.05,0.4,0.005,0.001,0.001,195.0
3954,0.63,888.1,569.94,77.61,570.0,245.0,375.0,0.8,0.05,0.42,0.011,0.001,0.001,220.0
3955,0.8,926.77,701.26,79.38,660.0,367.0,790.0,0.3,0.0026,0.07,0.007,0.001,0.067,142.0
3956,0.75,906.24,701.85,74.37,690.0,306.0,990.0,0.5,0.0027,0.4,0.007,0.001,0.035,202.0
3957,1.0,908.23,565.1,74.23,670.0,426.0,926.0,0.8,0.04,0.19,0.005,0.001,0.001,179.0
3958,1.0,902.11,566.1,74.23,670.0,425.0,933.0,0.8,0.035,0.15,0.002,0.001,0.001,178.0
3959,0.8,896.06,564.3,72.37,670.0,427.0,909.0,0.8,0.035,0.15,0.003,0.001,0.001,161.0
3960,0.7,898.53,563.84,72.0,670.0,426.0,930.0,0.8,0.035,0.15,0.003,0.001,0.001,163.0
3961,0.6,911.74,567.99,79.1,670.0,425.0,900.0,0.8,0.05,0.16,0.004,0.001,0.001,168.0
3962,2.0,894.95,573.96,57.44,570.0,275.0,409.0,1.4,0.045,0.26,0.004,0.001,0.001,204.0
3963,0.7,866.87,575.02,77.44,590.0,245.0,420.0,1.0,0.045,0.26,0.004,0.001,0.001,205.0
3964,1.5,891.78,682.86,56.11,570.0,245.0,405.0,1.4,0.04,0.18,0.002,0.001,0.001,208.0
3965,1.2,874.7,569.95,64.86,590.0,246.0,419.0,1.2,0.05,0.3,0.022,0.001,0.001,196.0
3966,1.2,915.67,698.81,62.31,690.0,306.0,1020.0,1.0,0.0023,0.43,0.008,0.001,0.042,213.0
3967,1.2,890.6,574.9,66.47,570.0,441.0,279.0,1.2,0.0599,0.4199,0.006,0.001,0.001,212.0
3968,1.0,912.52,560.96,72.87,670.0,427.0,930.0,0.8,0.04,0.18,0.0089,0.001,0.001,170.0
3969,0.7,902.96,569.53,72.0,670.0,428.0,920.0,0.8,0.035,0.16,0.002,0.001,0.001,163.0
3970,1.0,919.01,699.81,77.2,660.0,428.0,779.0,0.3,0.0027,0.06,0.002,0.001,0.053,140.0
3971,1.2,882.73,578.16,62.06,590.0,254.0,395.0,1.2,0.06,0.25,0.002,0.001,0.001,206.0
3972,0.8,912.12,697.99,79.38,660.0,364.0,795.0,0.3,0.0018,0.07,0.004,0.001,0.065,133.0
3973,1.54,882.96,578.09,58.47,590.0,371.0,387.0,1.5,0.06,0.43,0.005,0.001,0.001,185.0
3974,0.5,884.03,564.68,79.8,570.0,279.0,366.0,1.0,0.05,0.26,0.002,0.001,0.001,202.0
3975,1.6,877.37,571.34,59.05,570.0,279.0,377.0,1.4,0.04,0.31,0.002,0.001,0.001,199.0
3976,1.2,915.04,563.9,69.2,670.0,425.0,915.0,0.8,0.035,0.18,0.002,0.001,0.001,170.0
3977,0.8,910.11,573.83,74.0,670.0,428.0,914.0,1.2,0.002,0.34,0.002,0.001,0.001,185.0
3978,1.85,888.15,572.4,52.68,570.0,366.0,360.0,1.5,0.0599,0.4399,0.006,0.001,0.001,190.0
3979,1.2,881.92,570.29,62.06,570.0,266.0,368.0,1.2,0.045,0.3,0.004,0.001,0.001,200.0
3980,1.5,886.99,568.61,62.05,590.0,394.0,368.0,1.2,0.07,0.26,0.007,0.001,0.001,217.0
3981,1.5,889.82,620.76,56.06,600.0,244.0,435.0,1.0,0.08,1.37,0.0469,0.035,0.017,391.0
3982,1.5,885.36,619.22,56.06,600.0,258.0,398.0,1.0,0.08,1.37,0.0469,0.035,0.017,374.0
3983,2.5,872.61,572.41,53.64,590.0,246.0,385.0,1.4,0.045,0.23,0.007,0.001,0.001,209.0
3984,1.0,880.18,570.79,66.53,590.0,376.0,379.0,1.2,0.06,0.42,0.004,0.001,0.001,213.0
3985,1.6,902.83,572.43,68.56,670.0,424.0,900.0,0.8,0.04,0.17,0.004,0.001,0.001,154.0
3986,1.38,899.85,582.53,59.66,590.0,287.0,347.0,1.2,0.05,0.42,0.007,0.001,0.001,185.0
3987,2.0,916.82,700.17,59.42,670.0,425.0,900.0,0.5,0.0024,0.08,0.004,0.001,0.061,150.0
3988,0.7,883.03,576.46,75.93,590.0,249.0,402.0,0.8,0.045,0.24,0.004,0.001,0.001,210.0
3989,0.7,878.79,579.6,74.75,570.0,247.0,410.0,1.0,0.06,0.32,0.004,0.001,0.001,210.0
3990,0.75,914.51,698.97,80.63,660.0,427.0,780.0,0.3,0.002,0.07,0.004,0.001,0.055,135.0
3991,0.95,891.18,574.38,67.97,590.0,261.0,375.0,1.2,0.05,0.3,0.004,0.001,0.001,210.0
3992,1.2,899.76,573.25,65.51,570.0,246.0,395.0,1.2,0.06,0.44,0.003,0.001,0.001,205.0
3993,1.6,889.92,569.09,57.32,590.0,306.0,329.0,1.4,0.035,0.2399,0.002,0.001,0.001,212.0
3994,1.0,886.03,575.46,66.27,590.0,293.0,342.0,1.2,0.05,0.27,0.006,0.001,0.001,207.0
3995,1.0,871.14,574.12,65.77,590.0,409.0,378.0,1.2,0.045,0.26,0.012,0.001,0.001,210.0
3996,1.5,874.83,575.64,60.05,590.0,367.0,405.0,1.2,0.045,0.23,0.004,0.001,0.001,213.0
3997,1.38,880.14,563.35,59.66,590.0,261.0,374.0,1.2,0.07,0.4,0.005,0.001,0.001,200.0
3998,0.8,892.08,572.73,74.94,590.0,259.0,395.0,1.2,0.07,0.41,0.004,0.001,0.001,221.0
3999,1.0,875.24,573.15,65.77,590.0,245.0,404.0,1.2,0.04,0.26,0.002,0.001,0.001,189.0
4000,0.9,889.22,571.49,69.9,570.0,247.0,380.0,1.2,0.06,0.44,0.007,0.001,0.001,220.0
4001,2.0,885.68,686.74,54.58,590.0,246.0,412.0,2.2,0.04,0.21,0.004,0.001,0.001,192.0
4002,1.4,885.5,574.81,59.09,570.0,365.0,380.0,1.2,0.06,0.45,0.006,0.001,0.001,185.0
4003,1.0,891.36,571.98,72.11,590.0,246.0,390.0,1.0,0.06,0.44,0.004,0.001,0.001,211.0
4004,0.6,923.74,699.49,82.17,670.0,424.0,915.0,0.5,0.002,0.06,0.004,0.001,0.06,159.0
4005,1.0,884.1,572.72,68.38,590.0,244.0,395.0,1.2,0.045,0.26,0.013,0.001,0.001,220.0
4006,1.2,888.09,577.47,64.86,590.0,247.0,403.0,1.2,0.05,0.28,0.004,0.001,0.001,180.0
4007,1.6,891.57,680.64,57.13,570.0,247.0,381.0,1.8,0.035,0.22,0.004,0.001,0.001,192.0
4008,1.6,867.88,683.34,57.13,570.0,267.0,367.0,1.8,0.042,0.2,0.013,0.001,0.001,202.0
4009,0.7,919.12,701.33,81.88,660.0,428.0,778.0,0.3,0.0021,0.07,0.002,0.001,0.058,135.0
4010,0.8,907.23,569.95,72.37,670.0,428.0,898.0,0.8,0.04,0.15,0.005,0.001,0.001,158.0
4011,2.25,894.82,573.57,53.94,570.0,388.0,390.0,1.5,0.06,0.42,0.007,0.001,0.001,215.0
4012,0.63,906.25,571.12,75.43,550.0,260.0,346.0,0.8,0.035,0.22,0.002,0.001,0.001,212.0
4013,2.0,884.73,573.41,49.1,590.0,245.0,430.0,1.8,0.05,0.24,0.003,0.001,0.001,223.0
4014,1.2,880.6,571.14,61.56,590.0,251.0,446.0,1.2,0.05,0.27,0.006,0.001,0.001,196.0
4015,1.6,917.01,567.51,68.56,670.0,426.0,930.0,0.8,0.04,0.18,0.002,0.001,0.001,178.0
4016,1.0,883.71,575.8,72.11,590.0,320.0,314.0,1.2,0.06,0.44,0.015,0.001,0.001,205.0
4017,0.6,870.5,572.48,79.8,590.0,388.0,289.0,0.7,0.05,0.4,0.003,0.001,0.001,234.0
4018,0.55,883.2,571.45,81.47,590.0,365.0,426.0,1.0,0.05,0.4,0.003,0.001,0.001,244.0
4019,0.8,912.65,701.36,73.2,690.0,305.0,971.0,0.5,0.0034,0.35,0.004,0.001,0.041,195.0
4020,0.7,919.92,699.06,81.88,670.0,427.0,874.0,0.3,0.0023,0.06,0.005,0.001,0.062,147.0
4021,0.7,930.64,701.33,76.53,690.0,305.0,970.0,0.5,0.0025,0.41,0.006,0.001,0.041,209.0
4022,1.0,905.28,562.44,74.23,670.0,428.0,920.0,0.8,0.04,0.16,0.004,0.001,0.001,161.0
4023,2.0,889.02,575.4,54.76,590.0,250.0,416.0,1.8,0.06,0.25,0.005,0.001,0.001,221.0
4024,1.6,894.21,685.54,57.13,570.0,398.0,338.0,1.8,0.04,0.21,0.008,0.001,0.001,198.0
4025,1.2,916.37,571.43,69.2,670.0,427.0,929.0,0.8,0.035,0.16,0.004,0.001,0.001,156.0
4026,0.8,882.48,565.34,74.69,570.0,306.0,335.0,1.2,0.05,0.31,0.003,0.001,0.001,210.0
4027,1.5,893.79,570.29,60.05,590.0,245.0,405.0,1.2,0.05,0.27,0.004,0.001,0.001,212.0
4028,2.0,873.31,578.09,49.1,590.0,378.0,376.0,1.8,0.045,0.3,0.006,0.001,0.001,218.0
4029,1.8,894.92,577.02,53.95,590.0,245.0,390.0,1.5,0.06,0.46,0.011,0.001,0.001,185.0
4030,1.2,894.32,572.93,66.47,590.0,370.0,405.0,1.2,0.0599,0.43,0.0099,0.001,0.001,182.0
4031,1.0,894.26,578.48,66.53,590.0,280.0,372.0,1.2,0.06,0.45,0.005,0.001,0.001,195.0
4032,1.0,892.93,576.21,72.11,590.0,258.0,410.0,1.2,0.06,0.45,0.005,0.001,0.001,212.0
4033,1.0,890.94,576.83,66.53,590.0,280.0,372.0,1.2,0.06,0.45,0.005,0.001,0.001,212.0
4034,0.9,921.66,591.76,69.83,690.0,346.0,951.0,0.5,0.0033,0.64,0.008,0.024,0.063,248.0
4035,0.9,918.85,699.38,79.44,660.0,367.0,798.0,0.6,0.0021,0.05,0.004,0.001,0.06,147.0
4036,0.8,892.98,573.6,74.94,570.0,253.0,374.0,1.2,0.07,0.49,0.006,0.001,0.001,210.0
4037,0.8,912.69,703.39,79.38,660.0,366.0,790.0,0.3,0.0023,0.07,0.007,0.001,0.0579,148.0
4038,0.7,881.21,573.32,75.93,590.0,367.0,390.0,1.0,0.045,0.25,0.014,0.001,0.001,198.0
4039,0.7,927.27,699.21,78.21,690.0,306.0,1008.0,0.5,0.0021,0.3899,0.004,0.001,0.041,212.0
4040,2.3,910.66,698.29,61.18,690.0,306.0,1005.0,0.3,0.0024,0.07,0.008,0.001,0.055,142.0
4041,1.2,913.05,694.53,69.5,660.0,369.0,749.0,1.0,0.0023,0.06,0.005,0.001,0.059,184.0
4042,1.6,901.37,567.92,68.56,670.0,424.0,915.0,0.8,0.04,0.18,0.005,0.001,0.001,179.0
4043,0.63,902.76,570.63,75.43,570.0,270.0,350.0,0.8,0.04,0.2,0.004,0.001,0.001,205.0
4044,1.0,883.32,572.94,66.27,570.0,391.0,308.0,1.2,0.04,0.29,0.005,0.001,0.001,207.0
4045,2.25,902.58,583.96,48.91,570.0,272.0,351.0,1.5,0.07,0.41,0.004,0.001,0.001,212.0
4046,0.7,900.83,570.4,69.71,670.0,426.0,900.0,0.6,0.038,0.16,0.005,0.001,0.001,149.0
4047,1.8,888.25,559.3,68.33,670.0,427.0,915.0,0.8,0.035,0.16,0.002,0.001,0.001,179.0
4048,2.0,886.93,682.69,54.58,570.0,464.0,277.0,2.2,0.045,0.2,0.004,0.001,0.001,192.0
4049,1.5,889.12,574.15,62.05,590.0,403.0,382.0,1.2,0.05,0.26,0.005,0.001,0.001,208.0
4050,1.0,879.8,576.98,65.77,590.0,312.0,317.0,1.2,0.045,0.26,0.008,0.001,0.001,185.0
4051,1.5,888.08,576.21,60.05,590.0,245.0,405.0,1.2,0.05,0.28,0.004,0.001,0.001,212.0
4052,1.2,880.61,573.89,65.83,590.0,246.0,405.0,1.2,0.045,0.25,0.003,0.001,0.001,180.0
4053,1.6,922.94,702.68,67.46,660.0,426.0,773.0,0.3,0.0023,0.06,0.006,0.001,0.06,145.0
4054,1.25,908.22,567.93,65.84,590.0,369.0,390.0,0.8,0.03,0.22,0.005,0.001,0.001,199.0
4055,1.25,903.97,568.88,65.84,590.0,310.0,404.0,0.8,0.03,0.24,0.002,0.001,0.001,204.0
4056,0.8,874.31,574.66,72.5,590.0,248.0,390.0,1.2,0.043,0.27,0.002,0.001,0.001,208.0
4057,2.5,878.39,570.92,53.73,570.0,246.0,398.0,1.8,0.045,0.31,0.002,0.001,0.001,204.0
4058,0.7,875.11,568.47,75.93,590.0,275.0,393.0,1.0,0.06,0.24,0.006,0.001,0.001,181.0
4059,0.7,916.89,701.77,81.88,660.0,426.0,780.0,0.3,0.0023,0.07,0.006,0.001,0.057,139.0
4060,1.2,907.97,566.42,69.2,670.0,425.0,900.0,0.8,0.05,0.17,0.006,0.001,0.001,165.0
4061,0.6,884.97,571.66,75.76,590.0,280.0,373.0,1.0,0.045,0.25,0.003,0.001,0.001,228.0
4062,2.5,895.43,676.62,53.55,570.0,297.0,316.0,2.2,0.04,0.22,0.007,0.001,0.001,195.0
4063,0.7,883.5,573.65,75.93,590.0,245.0,420.0,1.0,0.05,0.28,0.004,0.001,0.001,204.0
4064,0.8,911.75,571.55,72.37,670.0,427.0,920.0,0.8,0.045,0.16,0.0089,0.001,0.001,178.0
4065,1.54,885.99,572.61,58.47,600.0,270.0,381.0,1.5,0.06,0.44,0.004,0.001,0.001,185.0
4066,1.5,882.52,580.59,60.05,570.0,247.0,390.0,1.2,0.06,0.27,0.005,0.001,0.001,214.0
4067,1.2,914.79,702.82,62.31,690.0,305.0,1068.0,0.5,0.0029,0.4,0.005,0.001,0.041,209.0
4068,0.7,916.6,699.47,81.88,670.0,427.0,922.0,0.7,0.0015,0.07,0.003,0.001,0.062,150.0
4069,1.6,889.81,576.39,57.32,570.0,247.0,340.0,1.4,0.05,0.28,0.005,0.001,0.001,218.0
4070,2.0,891.01,571.94,51.86,590.0,249.0,387.0,1.5,0.06,0.4,0.004,0.001,0.001,212.0
4071,3.0,876.62,571.84,44.47,570.0,267.0,362.0,1.8,0.05,0.28,0.005,0.001,0.001,211.0
4072,1.0,918.97,699.79,68.59,690.0,305.0,990.0,0.5,0.0025,0.44,0.005,0.001,0.042,219.0
4073,0.7,919.98,697.29,78.21,690.0,306.0,1010.0,0.5,0.0031,0.43,0.006,0.001,0.04,211.0
4074,0.8,897.99,567.96,72.37,670.0,427.0,930.0,0.8,0.035,0.14,0.006,0.001,0.001,172.0
4075,1.5,879.96,575.38,56.2,570.0,245.0,405.0,1.2,0.06,0.4,0.002,0.001,0.001,230.0
4076,1.1,890.73,577.16,68.67,590.0,247.0,405.0,1.2,0.045,0.2599,0.003,0.001,0.001,200.0
4077,1.1,888.33,575.34,68.67,590.0,289.0,428.0,1.2,0.04,0.26,0.006,0.001,0.001,199.0
4078,0.7,883.29,576.74,77.44,590.0,299.0,340.0,1.0,0.045,0.26,0.003,0.001,0.001,177.0
4079,1.85,888.47,572.47,52.68,590.0,264.0,385.0,1.5,0.06,0.41,0.002,0.001,0.001,215.0
4080,0.7,929.25,703.43,81.88,660.0,428.0,732.0,0.3,0.0031,0.06,0.005,0.001,0.057,139.0
4081,0.75,909.9,698.48,80.63,660.0,365.0,810.0,0.3,0.003,0.05,0.002,0.001,0.059,140.0
4082,0.8,920.32,698.82,80.81,660.0,425.0,720.0,0.3,0.002,0.07,0.004,0.001,0.06,135.0
4083,0.55,875.67,569.63,77.76,590.0,246.0,405.0,1.0,0.06,0.46,0.006,0.001,0.001,211.0
4084,0.7,901.58,550.9,72.04,670.0,427.0,858.0,0.6,0.04,0.15,0.005,0.001,0.001,148.0
4085,1.5,882.73,573.2,59.66,570.0,266.0,378.0,1.2,0.05,0.41,0.003,0.001,0.001,182.0
4086,2.5,890.1,572.76,53.73,570.0,337.0,264.0,1.8,0.043,0.27,0.004,0.001,0.001,205.0
4087,1.9,896.55,581.63,53.71,590.0,246.0,410.0,1.5,0.07,0.44,0.005,0.001,0.001,205.0
4088,1.5,889.23,573.7,56.63,570.0,255.0,396.0,1.2,0.05,0.29,0.008,0.001,0.001,217.0
4089,0.8,886.93,575.22,72.5,570.0,422.0,303.0,1.2,0.05,0.41,0.007,0.001,0.001,213.0
4090,1.0,920.89,704.34,77.2,660.0,429.0,810.0,0.3,0.002,0.0599,0.0049,0.001,0.0619,159.0
4091,1.6,906.15,573.81,57.32,590.0,249.0,385.0,1.4,0.05,0.25,0.005,0.001,0.001,205.0
4092,0.75,902.57,567.86,67.54,670.0,426.0,900.0,0.8,0.0299,0.1599,0.004,0.001,0.001,158.0
4093,1.25,906.67,568.32,67.93,670.0,427.0,895.0,0.8,0.0299,0.14,0.006,0.001,0.001,159.0
4094,2.5,903.2,563.11,57.62,670.0,428.0,899.0,0.8,0.035,0.17,0.003,0.001,0.001,179.0
4095,1.8,893.21,563.21,64.67,670.0,425.0,869.0,0.8,0.045,0.17,0.007,0.001,0.001,179.0
4096,1.15,888.44,567.28,67.25,590.0,387.0,356.0,1.2,0.05,0.28,0.01,0.001,0.001,202.0
4097,1.6,887.45,680.93,57.13,570.0,449.0,269.0,1.8,0.04,0.25,0.012,0.001,0.001,192.0
4098,0.9,901.08,564.86,69.0,670.0,428.0,915.0,0.8,0.045,0.15,0.002,0.001,0.001,159.0
4099,0.55,880.26,573.52,77.76,570.0,258.0,375.0,0.8,0.055,0.43,0.002,0.001,0.001,216.0
4100,1.2,887.91,575.25,65.31,590.0,245.0,405.0,1.2,0.06,0.28,0.004,0.001,0.001,181.0
4101,1.0,912.9,562.53,72.87,670.0,428.0,930.0,0.8,0.04,0.17,0.007,0.001,0.001,173.0
4102,1.6,885.3,680.1,57.13,590.0,246.0,410.0,1.8,0.03,0.25,0.006,0.001,0.001,192.0
4103,1.5,893.41,575.95,56.2,570.0,247.0,404.0,1.2,0.06,0.45,0.008,0.001,0.001,185.0
4104,1.0,886.31,572.69,66.27,590.0,373.0,385.0,1.2,0.05,0.2399,0.003,0.001,0.001,218.0
4105,1.25,901.24,575.26,67.93,670.0,426.0,863.0,0.8,0.04,0.17,0.004,0.001,0.001,156.0
4106,1.0,890.18,572.57,66.53,590.0,285.0,366.0,1.2,0.06,0.44,0.003,0.001,0.001,212.0
4107,0.9,910.39,573.07,73.97,590.0,447.0,175.0,1.2,0.035,0.2,0.007,0.001,0.001,209.0
4108,0.7,925.16,698.19,76.53,690.0,305.0,998.0,0.5,0.0025,0.41,0.006,0.001,0.043,214.0
4109,1.2,915.1,568.28,69.2,670.0,427.0,915.0,0.8,0.04,0.17,0.007,0.001,0.001,168.0
4110,1.1,887.13,576.52,68.67,590.0,261.0,419.0,1.2,0.05,0.3,0.006,0.001,0.001,199.0
4111,0.6,888.82,574.17,78.36,570.0,377.0,380.0,1.0,0.045,0.28,0.005,0.001,0.001,228.0
4112,1.2,921.55,699.86,62.31,690.0,305.0,990.0,0.7,0.0023,0.43,0.008,0.001,0.042,227.0
4113,1.02,892.82,576.67,70.92,590.0,278.0,388.0,1.2,0.045,0.26,0.004,0.001,0.001,204.0
4114,0.8,912.18,694.09,79.38,660.0,369.0,807.0,0.3,0.0024,0.07,0.003,0.001,0.06,159.0
4115,2.0,885.47,573.37,49.1,570.0,247.0,384.0,1.8,0.06,0.25,0.002,0.001,0.001,205.0
4116,1.0,908.41,566.23,74.23,670.0,427.0,896.0,0.8,0.035,0.16,0.006,0.001,0.001,179.0
4117,1.2,907.81,576.42,65.51,570.0,253.0,383.0,1.2,0.05,0.45,0.005,0.001,0.001,195.0
4118,1.25,890.27,575.86,65.08,590.0,372.0,385.0,1.2,0.07,0.5,0.025,0.001,0.001,230.0
4119,2.0,877.27,573.16,54.76,570.0,291.0,346.0,1.8,0.05,0.24,0.002,0.001,0.001,205.0
4120,1.6,879.2,573.62,59.05,570.0,327.0,309.0,1.4,0.045,0.21,0.007,0.001,0.001,209.0
4121,2.3,918.42,703.2,61.18,690.0,306.0,965.0,0.3,0.0024,0.08,0.007,0.001,0.06,123.0
4122,0.7,912.22,703.89,81.88,660.0,425.0,780.0,0.3,0.002,0.0599,0.002,0.001,0.061,138.0
4123,2.0,914.49,699.37,59.42,660.0,427.0,790.0,0.3,0.0021,0.06,0.003,0.001,0.063,147.0
4124,0.7,923.1,699.89,76.53,690.0,307.0,975.0,0.5,0.0027,0.41,0.008,0.001,0.04,218.0
4125,1.6,882.12,568.66,59.45,570.0,249.0,389.0,1.4,0.045,0.32,0.002,0.001,0.001,213.0
4126,1.5,885.37,572.94,59.66,570.0,250.0,379.0,1.2,0.06,0.42,0.003,0.001,0.001,200.0
4127,0.5,885.21,571.81,79.8,590.0,249.0,418.0,1.0,0.045,0.27,0.004,0.001,0.001,178.0
4128,0.6,923.69,698.81,82.17,670.0,426.0,930.0,0.3,0.0022,0.06,0.005,0.001,0.062,137.0
4129,2.0,890.48,580.91,49.1,570.0,283.0,347.0,1.8,0.045,0.25,0.004,0.001,0.001,218.0
4130,3.0,880.69,568.85,44.47,570.0,463.0,292.0,1.8,0.05,0.29,0.005,0.001,0.001,215.0
4131,0.7,919.93,698.83,81.88,660.0,426.0,810.0,0.3,0.0023,0.06,0.005,0.001,0.06,139.0
4132,1.1,890.11,573.71,68.67,590.0,375.0,364.0,1.2,0.05,0.25,0.004,0.001,0.001,202.0
4133,1.25,890.71,570.84,65.08,590.0,374.0,355.0,1.2,0.06,0.42,0.006,0.001,0.001,205.0
4134,0.9,888.25,572.55,69.63,590.0,381.0,407.0,1.2,0.0469,0.28,0.007,0.001,0.001,216.0
4135,0.8,916.44,565.55,72.37,670.0,426.0,915.0,0.8,0.04,0.19,0.015,0.001,0.001,179.0
4136,1.0,892.59,581.64,66.53,590.0,256.0,382.0,1.2,0.06,0.43,0.005,0.001,0.001,212.0
4137,1.2,880.73,572.07,68.05,660.0,368.0,780.0,1.2,0.05,0.29,0.003,0.001,0.001,198.0
4138,1.15,896.34,570.17,67.25,590.0,249.0,402.0,1.2,0.05,0.25,0.004,0.001,0.001,210.0
4139,0.7,908.47,573.75,76.43,590.0,248.0,405.0,1.0,0.05,0.47,0.002,0.001,0.001,196.0
4140,0.78,897.27,575.7,71.82,590.0,245.0,442.0,1.2,0.045,0.24,0.004,0.001,0.001,198.0
4141,2.0,886.34,683.74,48.9,590.0,301.0,322.0,2.2,0.05,0.22,0.015,0.001,0.001,192.0
4142,0.75,913.98,698.3,74.37,690.0,306.0,990.0,0.5,0.003,0.49,0.008,0.001,0.042,219.0
4143,0.9,914.2,699.03,71.72,690.0,304.0,990.0,0.5,0.0032,0.4,0.006,0.001,0.0359,225.0
4144,1.2,883.97,574.64,64.86,590.0,376.0,392.0,1.2,0.048,0.27,0.005,0.001,0.001,195.0
4145,0.8,909.68,566.73,72.37,670.0,426.0,940.0,0.8,0.035,0.17,0.0089,0.001,0.001,169.0
4146,1.5,875.39,579.63,60.05,600.0,359.0,299.0,1.2,0.04,0.24,0.01,0.001,0.001,215.0
4147,1.4,911.69,565.03,64.15,670.0,427.0,930.0,0.8,0.045,0.15,0.004,0.001,0.001,172.0
4148,1.6,913.93,699.1,67.46,660.0,424.0,780.0,0.3,0.0017,0.07,0.005,0.001,0.057,162.0
4149,1.0,913.08,576.05,72.11,590.0,250.0,401.0,1.2,0.05,0.46,0.002,0.001,0.001,192.0
4150,1.2,892.85,576.77,66.47,590.0,347.0,303.0,1.2,0.05,0.46,0.002,0.001,0.001,212.0
4151,0.7,918.93,699.23,81.88,660.0,426.0,780.0,0.6,0.0025,0.07,0.006,0.001,0.065,153.0
4152,2.5,879.78,571.81,53.73,570.0,275.0,393.0,1.8,0.06,0.24,0.0089,0.001,0.001,210.0
4153,1.2,890.95,575.98,68.05,570.0,246.0,393.0,1.2,0.05,0.26,0.004,0.001,0.001,206.0
4154,1.0,895.14,573.36,72.11,590.0,252.0,384.0,1.2,0.06,0.44,0.004,0.001,0.001,231.0
4155,1.25,890.47,574.1,64.09,590.0,247.0,384.0,1.2,0.06,0.48,0.017,0.001,0.001,212.0
4156,0.7,921.66,699.32,81.88,660.0,366.0,790.0,0.3,0.0023,0.07,0.004,0.001,0.062,144.0
4157,0.8,890.28,561.59,72.27,690.0,306.0,990.0,1.2,0.0027,0.35,0.006,0.001,0.001,212.0
4158,1.0,882.95,571.59,66.27,590.0,251.0,403.0,1.2,0.07,0.44,0.008,0.001,0.001,210.0
4159,2.0,891.49,680.92,54.58,570.0,246.0,379.0,2.2,0.045,0.22,0.003,0.001,0.001,193.0
4160,1.0,890.29,574.47,66.53,590.0,378.0,407.0,1.2,0.05,0.43,0.007,0.001,0.001,213.0
4161,1.25,905.13,697.18,71.64,660.0,366.0,779.0,0.3,0.0018,0.06,0.005,0.001,0.059,130.0
4162,0.8,914.58,700.73,79.38,660.0,369.0,810.0,0.3,0.0027,0.07,0.005,0.001,0.062,146.0
4163,0.8,917.85,701.63,79.38,660.0,365.0,780.0,0.6,0.0017,0.07,0.006,0.001,0.065,144.0
4164,0.9,887.21,564.67,69.0,670.0,426.0,900.0,0.8,0.05,0.18,0.011,0.001,0.001,160.0
4165,1.5,888.09,574.42,56.63,570.0,297.0,356.0,1.2,0.06,0.28,0.002,0.001,0.001,215.0
4166,0.9,927.88,584.8,69.83,690.0,305.0,971.0,0.5,0.0027,0.54,0.004,0.02,0.051,234.0
4167,0.7,919.92,699.06,81.88,670.0,427.0,874.0,0.3,0.0023,0.06,0.005,0.001,0.062,147.0
4168,1.8,881.9,572.77,54.38,590.0,382.0,371.0,1.4,0.06,0.27,0.004,0.001,0.001,195.0
4169,1.0,898.48,570.96,66.27,590.0,335.0,328.0,1.2,0.06,0.27,0.005,0.001,0.001,210.0
4170,1.5,887.43,571.9,60.05,570.0,251.0,374.0,1.2,0.05,0.28,0.003,0.001,0.001,218.0
4171,2.5,877.7,679.05,53.55,590.0,463.0,284.0,2.2,0.04,0.21,0.008,0.001,0.001,195.0
4172,0.65,905.4,568.9,75.79,670.0,427.0,870.0,0.6,0.035,0.16,0.004,0.001,0.001,154.0
4173,1.9,888.57,679.03,53.95,590.0,373.0,396.0,1.8,0.035,0.24,0.006,0.001,0.001,196.0
4174,1.0,887.17,568.62,66.53,590.0,386.0,396.0,1.2,0.07,0.45,0.011,0.001,0.001,195.0
4175,0.7,915.24,697.69,81.88,660.0,428.0,787.0,0.3,0.0017,0.07,0.003,0.001,0.06,133.0
4176,1.2,878.44,568.5,64.86,590.0,378.0,407.0,1.2,0.05,0.28,0.006,0.001,0.001,190.0
4177,1.54,891.95,572.86,58.47,590.0,383.0,383.0,1.5,0.06,0.43,0.004,0.001,0.001,195.0
4178,1.5,886.95,576.29,59.66,590.0,30.0,180.0,1.2,0.06,0.46,0.011,0.001,0.001,185.0
4179,1.0,887.55,575.37,66.27,590.0,247.0,399.0,1.2,0.05,0.33,0.005,0.001,0.001,196.0
4180,1.0,892.36,577.16,72.11,590.0,245.0,392.0,1.2,0.06,0.45,0.005,0.001,0.001,210.0
4181,3.0,887.1,572.62,44.47,590.0,283.0,349.0,1.8,0.05,0.27,0.006,0.001,0.001,215.0
4182,1.5,888.7,571.4,56.63,590.0,252.0,399.0,1.2,0.06,0.28,0.0089,0.001,0.001,204.0
4183,1.5,911.52,698.24,69.46,660.0,428.0,795.0,0.3,0.0017,0.07,0.005,0.001,0.067,152.0
4184,1.5,891.87,578.31,56.63,590.0,413.0,352.0,1.2,0.045,0.3,0.003,0.001,0.001,199.0
4185,1.54,887.68,567.64,58.47,590.0,391.0,364.0,1.5,0.05,0.44,0.008,0.001,0.001,185.0
4186,0.8,915.27,701.15,79.38,660.0,366.0,836.0,0.3,0.0019,0.07,0.008,0.001,0.056,135.0
4187,0.4,887.89,573.17,81.64,570.0,511.0,184.0,1.0,0.04,0.29,0.005,0.001,0.001,212.0
4188,1.5,887.18,571.84,62.05,590.0,506.0,268.0,1.2,0.05,0.27,0.005,0.001,0.001,213.0
