Repository: shagufta24/neural-architecture-search-with-differential-evolution

File: data.csv (part 10 of 18)
,Thickness,FRT,CT,% TCM Reduc,Cold Spot,Control Heating Time,Soaking Time,SPM Elongation,% Carbon,% Mn,%SI,%NB,%TI,YS (Mpa)
4189,0.8,880.32,576.16,72.5,590.0,245.0,375.0,1.2,0.043,0.27,0.002,0.001,0.001,209.0
4190,0.8,896.78,568.87,70.39,670.0,430.0,894.0,0.8,0.0399,0.18,0.003,0.0099,0.001,157.0
4191,2.0,884.06,682.01,48.9,570.0,368.0,390.0,2.2,0.035,0.23,0.006,0.001,0.001,192.0
4192,1.8,882.87,572.99,54.38,570.0,333.0,358.0,1.4,0.048,0.32,0.008,0.001,0.001,218.0
4193,1.0,891.68,573.06,66.53,590.0,268.0,397.0,1.2,0.05,0.45,0.005,0.001,0.001,227.0
4194,1.2,917.06,697.04,62.31,690.0,306.0,965.0,0.5,0.0037,0.44,0.004,0.001,0.04,208.0
4195,0.67,898.28,549.55,73.19,670.0,426.0,900.0,0.6,0.05,0.18,0.005,0.001,0.001,155.0
4196,0.8,905.49,572.37,70.39,670.0,425.0,916.0,0.8,0.035,0.1599,0.0089,0.001,0.001,172.0
4197,1.5,912.79,568.98,65.89,670.0,425.0,860.0,0.8,0.0399,0.18,0.006,0.001,0.001,175.0
4198,0.7,882.8,571.64,76.43,590.0,261.0,376.0,1.0,0.045,0.29,0.004,0.001,0.001,222.0
4199,1.25,903.06,577.02,65.84,570.0,367.0,339.0,0.8,0.035,0.2,0.003,0.001,0.001,183.0
4200,0.8,908.56,562.71,72.37,670.0,428.0,930.0,0.8,0.035,0.15,0.003,0.001,0.001,164.0
4201,1.5,880.76,567.78,60.05,590.0,247.0,386.0,1.2,0.04,0.27,0.004,0.001,0.001,210.0
4202,0.8,888.35,573.79,73.0,590.0,285.0,350.0,1.2,0.05,0.27,0.003,0.001,0.001,208.0
4203,1.5,889.49,572.69,59.66,590.0,373.0,387.0,1.2,0.06,0.44,0.005,0.001,0.001,185.0
4204,0.6,927.08,701.1,79.9,690.0,306.0,989.0,0.5,0.0027,0.49,0.006,0.001,0.041,240.0
4205,0.8,916.58,700.78,79.38,660.0,427.0,790.0,0.3,0.0019,0.06,0.006,0.001,0.063,120.0
4206,0.65,918.02,700.06,78.23,690.0,306.0,988.0,0.5,0.0024,0.4,0.007,0.001,0.041,207.0
4207,1.2,904.48,577.25,66.47,570.0,383.0,350.0,1.2,0.0599,0.4099,0.0049,0.001,0.001,212.0
4208,1.2,875.39,574.22,64.86,590.0,247.0,418.0,1.2,0.05,0.25,0.004,0.001,0.001,209.0
4209,1.2,921.6,700.43,62.31,690.0,469.0,828.0,0.5,0.0025,0.44,0.005,0.001,0.042,210.0
4210,1.0,879.39,577.9,66.27,590.0,376.0,256.0,1.2,0.04,0.26,0.002,0.001,0.001,196.0
4211,0.7,910.58,551.88,69.71,670.0,528.0,798.0,0.6,0.045,0.15,0.006,0.001,0.001,162.0
4212,1.4,878.37,572.92,64.58,660.0,424.0,786.0,1.2,0.06,0.29,0.006,0.001,0.001,178.0
4213,3.0,878.22,680.9,44.25,590.0,245.0,405.0,2.2,0.04,0.22,0.002,0.001,0.001,195.0
4214,1.6,882.09,678.58,57.13,570.0,377.0,341.0,1.8,0.04,0.22,0.008,0.001,0.001,192.0
4215,1.0,897.8,566.1,74.23,670.0,425.0,900.0,1.0,0.045,0.17,0.014,0.001,0.001,165.0
4216,2.5,888.98,680.91,53.55,570.0,476.0,176.0,2.2,0.04,0.19,0.003,0.001,0.001,215.0
4217,0.8,911.16,696.28,79.38,660.0,429.0,766.0,0.3,0.0027,0.07,0.005,0.001,0.067,133.0
4218,1.91,904.67,572.32,53.48,590.0,367.0,350.0,1.5,0.05,0.41,0.007,0.001,0.001,185.0
4219,1.0,888.74,569.72,68.38,590.0,390.0,369.0,1.2,0.05,0.25,0.005,0.001,0.001,200.0
4220,1.0,918.68,701.42,77.2,660.0,424.0,732.0,0.3,0.0021,0.06,0.002,0.001,0.062,125.0
4221,1.2,881.31,575.02,65.51,570.0,245.0,440.0,1.2,0.05,0.41,0.007,0.001,0.001,200.0
4222,1.5,917.73,562.81,70.48,670.0,428.0,900.0,0.8,0.035,0.16,0.005,0.001,0.001,175.0
4223,0.8,890.82,574.03,73.0,590.0,270.0,367.0,1.2,0.05,0.26,0.007,0.001,0.001,210.0
4224,1.4,887.86,568.05,64.2,590.0,393.0,376.0,1.2,0.05,0.28,0.007,0.001,0.001,194.0
4225,0.8,913.86,699.79,73.2,690.0,305.0,990.0,0.5,0.0031,0.4699,0.006,0.001,0.0439,189.0
4226,1.0,883.33,577.81,71.47,590.0,374.0,352.0,1.2,0.05,0.28,0.007,0.001,0.001,205.0
4227,0.9,887.74,573.05,71.78,570.0,246.0,390.0,1.2,0.06,0.47,0.006,0.001,0.001,214.0
4228,0.9,882.72,571.81,71.78,570.0,258.0,370.0,1.2,0.06,0.47,0.006,0.001,0.001,215.0
4229,2.5,872.34,679.73,53.55,570.0,297.0,316.0,2.2,0.027,0.22,0.002,0.001,0.001,195.0
4230,0.85,929.68,696.62,79.65,660.0,428.0,810.0,0.3,0.002,0.07,0.007,0.001,0.065,142.0
4231,2.0,886.64,681.63,54.58,590.0,256.0,394.0,2.2,0.025,0.2,0.005,0.001,0.001,193.0
4232,1.5,883.03,573.91,60.05,590.0,370.0,370.0,1.2,0.045,0.26,0.005,0.001,0.001,212.0
4233,1.5,885.98,571.09,59.66,570.0,377.0,350.0,1.2,0.0599,0.4499,0.013,0.001,0.001,200.0
4234,0.7,907.78,552.81,72.04,670.0,427.0,809.0,0.6,0.04,0.15,0.002,0.001,0.001,175.0
4235,1.25,924.38,700.13,71.64,660.0,425.0,777.0,0.3,0.0024,0.07,0.004,0.001,0.062,141.0
4236,1.0,909.4,558.9,74.23,670.0,425.0,924.0,0.8,0.035,0.15,0.003,0.001,0.001,159.0
4237,1.0,882.45,572.9,65.77,590.0,251.0,415.0,1.2,0.0399,0.23,0.002,0.001,0.001,194.0
4238,1.2,890.85,569.0,66.47,570.0,414.0,307.0,1.2,0.05,0.42,0.005,0.001,0.001,195.0
4239,1.02,891.05,575.7,70.92,590.0,375.0,380.0,1.2,0.05,0.29,0.011,0.001,0.001,206.0
4240,0.7,908.26,701.45,81.88,660.0,428.0,795.0,0.3,0.0021,0.06,0.005,0.001,0.058,136.0
4241,0.6,887.55,568.07,77.82,590.0,368.0,300.0,1.0,0.04,0.26,0.005,0.001,0.001,191.0
4242,1.5,899.17,573.79,56.63,590.0,249.0,418.0,1.2,0.05,0.25,0.007,0.001,0.001,199.0
4243,1.0,877.6,572.63,66.53,590.0,262.0,387.0,1.2,0.0599,0.4099,0.0049,0.001,0.001,206.0
4244,2.5,882.8,683.9,53.55,570.0,375.0,333.0,2.2,0.03,0.23,0.004,0.001,0.001,194.0
4245,1.0,898.08,572.66,66.27,590.0,247.0,415.0,1.2,0.04,0.25,0.004,0.001,0.001,201.0
4246,1.8,878.19,573.26,54.38,570.0,367.0,370.0,1.4,0.05,0.24,0.005,0.001,0.001,218.0
4247,1.85,880.53,568.45,52.68,570.0,427.0,320.0,1.5,0.0599,0.43,0.0049,0.001,0.001,180.0
4248,2.0,918.39,702.69,59.42,660.0,425.0,810.0,0.3,0.0023,0.06,0.003,0.001,0.062,138.0
4249,1.5,887.29,575.93,60.05,570.0,366.0,389.0,1.2,0.04,0.26,0.0089,0.001,0.001,210.0
4250,1.4,908.8,700.85,71.46,660.0,425.0,777.0,0.3,0.0019,0.06,0.004,0.001,0.064,145.0
4251,1.9,894.8,574.91,54.12,590.0,252.0,384.0,1.4,0.06,0.28,0.005,0.001,0.001,205.0
4252,0.65,917.96,693.16,80.71,670.0,424.0,900.0,0.3,0.003,0.08,0.006,0.001,0.055,158.0
4253,0.7,919.6,703.96,81.88,660.0,427.0,756.0,0.3,0.0019,0.07,0.008,0.001,0.059,139.0
4254,2.0,900.34,684.13,54.33,590.0,384.0,356.0,2.0,0.03,0.22,0.005,0.001,0.001,207.0
4255,1.0,890.36,569.54,66.27,590.0,365.0,405.0,1.2,0.045,0.24,0.005,0.001,0.001,220.0
4256,1.75,881.69,574.08,52.87,600.0,380.0,288.0,1.5,0.06,0.42,0.004,0.001,0.001,180.0
4257,0.9,909.77,703.54,69.83,690.0,306.0,955.0,0.5,0.0032,0.48,0.006,0.001,0.044,221.0
4258,1.0,879.9,572.87,66.27,570.0,243.0,365.0,1.2,0.04,0.24,0.004,0.001,0.001,198.0
4259,0.9,880.68,571.37,69.63,590.0,257.0,396.0,1.2,0.043,0.27,0.003,0.001,0.001,214.0
4260,1.4,896.78,565.2,71.32,670.0,420.0,900.0,0.8,0.035,0.14,0.003,0.001,0.001,163.0
4261,0.7,884.57,576.55,75.93,590.0,275.0,393.0,1.0,0.045,0.24,0.004,0.001,0.001,214.0
4262,1.2,878.86,680.9,65.31,600.0,247.0,430.0,1.2,0.035,0.2,0.005,0.001,0.001,198.0
4263,0.8,900.88,565.56,70.39,670.0,425.0,898.0,0.8,0.04,0.16,0.004,0.001,0.001,171.0
4264,0.8,926.52,701.39,76.6,690.0,331.0,966.0,0.5,0.0024,0.41,0.005,0.001,0.04,212.0
4265,2.0,888.54,572.12,59.28,570.0,243.0,390.0,1.8,0.05,0.25,0.004,0.001,0.001,210.0
4266,0.7,906.02,573.56,76.43,570.0,245.0,375.0,1.0,0.05,0.47,0.002,0.001,0.001,213.0
4267,2.5,886.42,569.8,53.73,590.0,310.0,340.0,1.8,0.045,0.27,0.002,0.001,0.001,226.0
4268,1.5,884.88,575.73,60.05,590.0,285.0,372.0,1.2,0.05,0.28,0.002,0.001,0.001,199.0
4269,0.7,909.43,573.65,76.43,590.0,248.0,405.0,1.0,0.07,0.42,0.004,0.001,0.001,201.0
4270,0.7,913.43,702.0,81.88,660.0,425.0,777.0,0.3,0.0025,0.08,0.005,0.001,0.062,141.0
4271,1.4,878.97,575.78,64.2,590.0,277.0,389.0,1.2,0.05,0.25,0.004,0.001,0.001,209.0
4272,0.7,909.7,699.71,81.88,670.0,426.0,840.0,0.3,0.0022,0.07,0.005,0.001,0.064,131.0
4273,2.0,890.21,575.95,54.76,590.0,369.0,380.0,1.8,0.045,0.28,0.006,0.001,0.001,220.0
4274,1.6,890.76,681.2,57.13,690.0,307.0,990.0,1.8,0.035,0.21,0.005,0.001,0.001,192.0
4275,0.8,926.03,700.55,79.38,660.0,365.0,795.0,0.3,0.0025,0.07,0.003,0.001,0.059,132.0
4276,1.8,899.79,575.52,53.95,570.0,245.0,410.0,1.5,0.05,0.43,0.004,0.001,0.001,190.0
4277,0.9,902.52,565.94,69.0,670.0,425.0,900.0,0.8,0.05,0.17,0.015,0.001,0.001,167.0
4278,1.0,878.58,571.5,66.53,590.0,370.0,354.0,1.2,0.05,0.42,0.008,0.001,0.001,192.0
4279,0.8,904.77,562.64,70.39,670.0,427.0,926.0,0.8,0.04,0.18,0.002,0.001,0.001,160.0
4280,1.4,889.34,568.67,59.51,590.0,244.0,390.0,1.2,0.05,0.25,0.002,0.001,0.001,224.0
4281,1.22,888.66,566.36,67.5,590.0,248.0,385.0,1.2,0.045,0.27,0.0089,0.001,0.001,212.0
4282,1.6,898.41,679.55,57.13,600.0,246.0,451.0,1.8,0.04,0.22,0.005,0.001,0.001,199.0
4283,2.0,887.8,690.06,54.58,570.0,376.0,340.0,2.2,0.04,0.22,0.008,0.001,0.001,196.0
4284,1.6,927.74,701.82,67.46,660.0,368.0,794.0,0.3,0.0026,0.06,0.0089,0.001,0.064,160.0
4285,2.0,920.53,700.72,59.42,670.0,425.0,900.0,0.3,0.0024,0.06,0.003,0.001,0.061,147.0
4286,1.5,900.27,573.66,60.05,570.0,289.0,316.0,1.2,0.045,0.28,0.002,0.001,0.001,205.0
4287,0.75,893.27,564.55,70.04,670.0,424.0,929.0,0.8,0.035,0.16,0.003,0.001,0.001,151.0
4288,0.8,915.31,698.3,79.38,660.0,371.0,808.0,0.3,0.002,0.06,0.002,0.001,0.06,141.0
4289,1.0,878.1,576.62,66.53,590.0,386.0,339.0,1.2,0.07,0.45,0.011,0.001,0.001,213.0
4290,0.8,906.8,569.73,72.37,670.0,426.0,940.0,0.8,0.043,0.18,0.003,0.001,0.001,179.0
4291,0.8,921.52,701.6,79.38,660.0,367.0,780.0,0.3,0.0023,0.07,0.008,0.001,0.06,137.0
4292,1.6,904.99,580.41,57.32,570.0,248.0,404.0,1.4,0.05,0.27,0.005,0.001,0.001,204.0
4293,1.5,884.59,577.08,56.2,570.0,384.0,252.0,1.2,0.05,0.41,0.004,0.001,0.001,200.0
4294,1.75,910.62,571.42,65.63,670.0,426.0,900.0,0.8,0.035,0.1599,0.0049,0.001,0.001,166.0
4295,0.7,907.09,567.22,69.71,670.0,426.0,781.0,0.6,0.038,0.16,0.005,0.001,0.001,151.0
4296,0.7,901.55,553.74,69.71,670.0,425.0,900.0,0.6,0.045,0.17,0.0089,0.001,0.001,139.0
4297,1.25,895.34,569.49,65.84,590.0,391.0,334.0,0.8,0.0299,0.2199,0.003,0.001,0.001,185.0
4298,0.6,904.48,697.72,82.17,660.0,427.0,777.0,0.6,0.0019,0.07,0.005,0.001,0.065,154.0
4299,2.0,891.29,680.99,48.63,570.0,411.0,302.0,2.0,0.04,0.22,0.007,0.001,0.001,204.0
4300,1.5,881.42,568.28,60.05,570.0,247.0,384.0,1.2,0.06,0.25,0.006,0.001,0.001,212.0
4301,0.7,900.83,570.4,69.71,670.0,426.0,900.0,0.6,0.038,0.16,0.005,0.001,0.001,149.0
4302,2.0,887.35,571.36,54.76,590.0,314.0,350.0,1.8,0.06,0.25,0.002,0.001,0.001,205.0
4303,1.2,882.34,571.91,65.51,590.0,396.0,358.0,1.2,0.08,0.46,0.005,0.001,0.001,223.0
4304,2.0,895.57,683.64,54.33,590.0,246.0,365.0,2.0,0.043,0.2,0.003,0.001,0.001,215.0
4305,0.7,909.28,699.39,81.88,660.0,432.0,808.0,0.3,0.0019,0.08,0.006,0.001,0.07,140.0
4306,1.0,887.03,575.31,66.53,590.0,246.0,389.0,1.2,0.07,0.42,0.002,0.001,0.001,204.0
4307,1.0,885.64,571.79,66.53,590.0,268.0,365.0,1.2,0.07,0.42,0.002,0.001,0.001,205.0
4308,1.54,891.22,578.15,58.47,590.0,272.0,366.0,1.5,0.06,0.45,0.008,0.001,0.001,220.0
4309,0.7,877.4,577.05,75.93,590.0,275.0,348.0,1.0,0.045,0.25,0.005,0.001,0.001,189.0
4310,0.7,887.62,571.66,76.43,590.0,257.0,396.0,1.0,0.05,0.25,0.006,0.001,0.001,218.0
4311,3.0,886.24,682.8,44.25,570.0,353.0,287.0,2.2,0.04,0.23,0.004,0.001,0.001,195.0
4312,0.65,916.85,698.63,77.73,690.0,304.0,990.0,0.5,0.0027,0.41,0.005,0.001,0.04,214.0
4313,2.0,885.54,680.81,54.58,570.0,254.0,362.0,2.2,0.03,0.19,0.002,0.001,0.001,192.0
4314,0.9,917.75,591.55,69.83,690.0,309.0,984.0,0.7,0.0033,0.56,0.016,0.019,0.051,248.0
4315,0.55,893.89,573.77,81.47,590.0,375.0,382.0,0.8,0.0599,0.43,0.0049,0.001,0.001,214.0
4316,0.8,915.77,567.56,72.37,670.0,429.0,900.0,0.8,0.035,0.14,0.006,0.001,0.001,179.0
4317,1.75,870.57,571.45,52.87,570.0,383.0,380.0,1.5,0.06,0.42,0.004,0.001,0.001,185.0
4318,1.0,886.16,576.28,66.53,590.0,249.0,403.0,1.2,0.06,0.45,0.008,0.001,0.001,210.0
4319,0.8,880.94,572.34,74.94,590.0,334.0,286.0,1.2,0.06,0.42,0.006,0.001,0.001,215.0
4320,1.0,889.05,575.56,66.53,590.0,264.0,389.0,1.2,0.08,0.44,0.003,0.001,0.001,192.0
4321,3.0,882.73,684.65,44.25,570.0,368.0,388.0,2.2,0.035,0.21,0.008,0.001,0.001,195.0
4322,1.0,892.55,576.13,66.27,590.0,296.0,339.0,1.2,0.04,0.22,0.004,0.001,0.001,190.0
4323,0.6,922.1,705.05,79.9,690.0,307.0,988.0,0.5,0.0032,0.45,0.006,0.001,0.04,210.0
4324,0.8,916.74,701.21,79.38,660.0,442.0,796.0,0.3,0.002,0.07,0.007,0.001,0.059,141.0
4325,0.9,900.6,580.67,74.2,590.0,281.0,364.0,1.2,0.06,0.45,0.007,0.001,0.001,215.0
4326,0.7,881.91,575.01,77.44,590.0,266.0,354.0,1.0,0.06,0.28,0.003,0.001,0.001,185.0
4327,1.25,880.56,571.7,60.0,590.0,381.0,407.0,1.2,0.06,0.42,0.008,0.001,0.001,195.0
4328,0.8,868.44,575.04,72.5,590.0,400.0,386.0,1.2,0.045,0.29,0.005,0.001,0.001,182.0
4329,0.7,914.76,699.64,81.88,660.0,427.0,756.0,0.3,0.0019,0.05,0.005,0.001,0.058,135.0
4330,1.0,912.84,572.15,74.23,670.0,430.0,903.0,0.8,0.045,0.18,0.004,0.001,0.001,158.0
4331,1.2,886.47,574.56,65.31,590.0,347.0,303.0,1.2,0.045,0.25,0.005,0.001,0.001,201.0
4332,0.7,906.18,700.35,76.53,690.0,305.0,990.0,0.5,0.0024,0.43,0.007,0.001,0.038,221.0
4333,1.2,890.24,580.03,67.63,590.0,265.0,381.0,1.2,0.05,0.28,0.003,0.001,0.001,193.0
4334,1.2,915.7,698.18,62.31,690.0,307.0,970.0,0.5,0.003,0.41,0.005,0.001,0.04,211.0
4335,1.25,923.32,701.06,71.64,660.0,365.0,787.0,0.3,0.0026,0.06,0.006,0.001,0.061,138.0
4336,1.0,915.67,570.37,74.23,670.0,427.0,914.0,0.8,0.04,0.16,0.006,0.001,0.001,162.0
4337,1.2,910.66,698.26,62.31,690.0,305.0,990.0,0.5,0.0026,0.45,0.006,0.001,0.041,201.0
4338,1.5,885.56,572.22,60.05,570.0,365.0,355.0,1.2,0.04,0.27,0.006,0.001,0.001,182.0
4339,0.9,905.65,696.52,78.49,660.0,425.0,764.0,0.3,0.0021,0.0599,0.004,0.001,0.061,138.0
4340,0.58,875.03,573.78,76.56,590.0,258.0,391.0,1.0,0.05,0.45,0.003,0.001,0.001,204.0
4341,0.6,887.82,573.63,79.8,590.0,247.0,409.0,1.0,0.06,0.43,0.005,0.001,0.001,228.0
4342,1.2,889.22,575.53,64.86,590.0,285.0,355.0,1.2,0.04,0.26,0.014,0.001,0.001,195.0
4343,0.9,911.78,570.43,70.94,670.0,426.0,842.0,0.8,0.05,0.16,0.007,0.001,0.001,179.0
4344,1.6,891.36,680.72,57.13,570.0,397.0,309.0,1.8,0.035,0.21,0.002,0.001,0.001,189.0
4345,3.0,887.27,571.05,44.47,590.0,260.0,374.0,1.8,0.05,0.2599,0.002,0.001,0.001,214.0
4346,0.7,908.54,551.61,69.71,670.0,426.0,900.0,0.6,0.045,0.16,0.003,0.001,0.001,155.0
4347,0.6,882.73,574.93,77.82,590.0,413.0,333.0,1.0,0.04,0.22,0.003,0.001,0.001,204.0
4348,1.22,891.13,573.37,67.5,590.0,254.0,395.0,1.2,0.05,0.25,0.003,0.001,0.001,211.0
4349,1.0,914.03,699.5,77.2,660.0,425.0,795.0,0.6,0.002,0.06,0.004,0.001,0.064,143.0
4350,1.2,881.31,573.01,65.31,590.0,325.0,345.0,1.2,0.06,0.28,0.004,0.001,0.001,181.0
4351,2.5,892.13,679.5,53.55,570.0,338.0,305.0,2.2,0.027,0.22,0.002,0.001,0.001,215.0
4352,0.8,920.24,701.66,79.38,670.0,426.0,885.0,0.3,0.0017,0.06,0.003,0.001,0.06,146.0
4353,0.7,909.77,700.17,76.53,690.0,317.0,980.0,0.5,0.0022,0.42,0.007,0.001,0.043,214.0
4354,0.7,914.69,698.0,81.88,660.0,428.0,803.0,0.3,0.0021,0.06,0.005,0.001,0.055,135.0
4355,1.5,882.89,572.76,56.2,570.0,273.0,362.0,1.2,0.05,0.4,0.005,0.001,0.001,195.0
4356,1.0,882.98,572.71,66.27,590.0,367.0,405.0,1.2,0.04,0.25,0.007,0.001,0.001,213.0
4357,0.7,907.78,552.81,72.04,670.0,427.0,809.0,0.6,0.04,0.15,0.002,0.001,0.001,175.0
4358,1.9,894.25,572.92,53.71,590.0,244.0,391.0,1.5,0.06,0.46,0.004,0.001,0.001,215.0
4359,1.4,883.22,577.57,64.58,660.0,427.0,768.0,1.2,0.045,0.27,0.002,0.001,0.001,197.0
4360,1.0,910.33,701.12,77.2,660.0,369.0,807.0,0.3,0.0022,0.06,0.006,0.001,0.058,144.0
4361,1.0,910.27,571.33,74.23,670.0,427.0,899.0,0.8,0.04,0.15,0.003,0.001,0.001,156.0
4362,1.9,884.87,573.75,53.71,570.0,247.0,435.0,1.5,0.05,0.45,0.002,0.001,0.001,185.0
4363,2.0,886.48,570.89,54.76,570.0,254.0,364.0,1.8,0.05,0.28,0.002,0.001,0.001,212.0
4364,1.2,872.81,570.57,61.56,590.0,377.0,394.0,1.2,0.0399,0.2399,0.004,0.001,0.001,191.0
4365,1.2,923.54,702.77,62.31,690.0,418.0,880.0,0.5,0.0027,0.43,0.005,0.001,0.04,208.0
4366,1.0,878.92,573.55,65.77,590.0,478.0,240.0,1.2,0.04,0.3,0.006,0.001,0.001,162.0
4367,0.7,921.21,703.18,81.88,660.0,426.0,803.0,0.3,0.0017,0.0599,0.004,0.001,0.056,139.0
4368,0.75,909.67,559.1,67.54,670.0,424.0,900.0,0.8,0.045,0.15,0.003,0.001,0.001,159.0
4369,3.0,889.78,574.35,44.47,570.0,245.0,369.0,1.8,0.045,0.24,0.002,0.001,0.001,217.0
4370,1.5,891.28,572.05,60.05,590.0,280.0,372.0,1.2,0.05,0.3,0.007,0.001,0.001,213.0
4371,1.5,888.63,575.65,60.05,590.0,364.0,388.0,1.2,0.04,0.26,0.0089,0.001,0.001,212.0
4372,1.0,900.07,568.12,74.23,670.0,429.0,929.0,0.8,0.035,0.16,0.005,0.001,0.001,154.0
4373,1.2,917.59,699.57,62.31,690.0,320.0,960.0,0.5,0.002,0.43,0.005,0.001,0.044,205.0
4374,1.0,904.23,694.13,76.14,660.0,368.0,780.0,0.3,0.0018,0.06,0.006,0.001,0.059,147.0
4375,0.75,919.37,703.73,80.63,670.0,426.0,900.0,0.3,0.0018,0.05,0.005,0.001,0.057,146.0
4376,1.0,910.96,569.03,74.23,670.0,427.0,894.0,0.8,0.04,0.17,0.005,0.001,0.001,166.0
4377,1.5,887.69,682.73,56.63,570.0,401.0,325.0,1.2,0.035,0.21,0.007,0.001,0.001,196.0
4378,1.15,883.2,569.68,63.16,570.0,244.0,548.0,1.2,0.06,0.46,0.004,0.001,0.001,213.0
4379,0.8,900.72,569.95,70.39,670.0,425.0,871.0,0.8,0.035,0.14,0.003,0.001,0.001,148.0
4380,1.88,899.93,577.64,51.93,590.0,256.0,375.0,1.5,0.06,0.44,0.012,0.001,0.001,195.0
4381,2.5,883.91,571.58,53.58,590.0,245.0,405.0,1.5,0.06,0.46,0.004,0.001,0.001,222.0
4382,1.2,913.96,698.58,62.31,690.0,308.0,990.0,0.6,0.0032,0.4,0.005,0.001,0.038,218.0
4383,0.6,898.28,573.58,79.3,590.0,295.0,347.0,0.7,0.048,0.27,0.005,0.001,0.001,184.0
4384,0.8,900.58,566.42,72.37,670.0,429.0,899.0,0.8,0.04,0.16,0.003,0.001,0.001,179.0
4385,1.0,911.7,701.91,77.2,660.0,367.0,809.0,0.3,0.002,0.07,0.003,0.001,0.059,150.0
4386,1.0,910.43,695.58,77.2,660.0,366.0,779.0,0.3,0.002,0.07,0.003,0.001,0.059,132.0
4387,2.0,888.39,682.38,51.33,570.0,367.0,380.0,2.2,0.04,0.22,0.003,0.001,0.001,196.0
4388,1.91,885.09,569.91,53.48,570.0,282.0,330.0,1.5,0.07,0.5,0.011,0.001,0.001,195.0
4389,1.5,880.13,557.46,56.06,600.0,245.0,718.0,1.0,0.09,1.29,0.056,0.035,0.015,375.0
4390,0.58,907.06,579.33,76.56,590.0,278.0,349.0,1.0,0.05,0.49,0.005,0.001,0.001,247.0
4391,0.8,926.03,700.55,79.38,660.0,365.0,795.0,0.3,0.0025,0.07,0.003,0.001,0.059,132.0
4392,2.0,913.17,569.67,64.84,670.0,425.0,891.0,0.8,0.045,0.15,0.005,0.001,0.001,179.0
4393,1.2,887.47,572.68,61.56,590.0,251.0,446.0,1.2,0.05,0.27,0.006,0.001,0.001,204.0
4394,1.2,911.81,701.67,72.76,660.0,599.0,606.0,0.3,0.0017,0.05,0.005,0.001,0.062,144.0
4395,0.6,876.92,568.9,77.82,590.0,250.0,425.0,0.8,0.05,0.28,0.004,0.001,0.001,183.0
4396,2.0,893.47,684.79,54.58,570.0,277.0,374.0,2.2,0.035,0.2,0.005,0.001,0.001,192.0
4397,1.6,915.31,698.9,67.46,660.0,438.0,798.0,0.3,0.0024,0.06,0.012,0.001,0.067,146.0
4398,1.2,894.27,565.56,69.2,670.0,429.0,888.0,0.8,0.05,0.1599,0.002,0.001,0.001,161.0
4399,3.0,883.47,575.38,44.47,570.0,246.0,379.0,1.8,0.0599,0.2599,0.004,0.001,0.001,217.0
4400,2.0,916.32,700.96,59.42,660.0,371.0,778.0,0.3,0.0023,0.08,0.004,0.001,0.053,150.0
4401,1.15,917.91,699.03,73.87,660.0,426.0,790.0,0.3,0.0022,0.09,0.005,0.001,0.06,145.0
4402,0.8,903.31,566.68,72.37,670.0,425.0,944.0,0.8,0.04,0.16,0.006,0.001,0.001,174.0
4403,0.7,885.64,561.43,72.0,670.0,425.0,930.0,0.8,0.035,0.16,0.011,0.001,0.001,169.0
4404,0.6,891.68,576.74,79.8,570.0,253.0,394.0,1.0,0.05,0.44,0.004,0.001,0.001,231.0
4405,0.8,890.0,570.3,73.0,590.0,255.0,369.0,1.2,0.06,0.44,0.008,0.001,0.001,210.0
4406,1.6,875.1,573.9,57.32,570.0,253.0,397.0,1.4,0.06,0.25,0.005,0.001,0.001,204.0
4407,0.8,914.29,697.3,79.38,670.0,428.0,900.0,0.3,0.0017,0.07,0.003,0.001,0.06,130.0
4408,1.0,914.66,560.6,74.23,670.0,427.0,911.0,0.8,0.05,0.16,0.004,0.001,0.001,151.0
4409,2.0,876.35,568.35,49.1,570.0,382.0,353.0,1.8,0.045,0.3,0.006,0.001,0.001,218.0
4410,1.0,903.6,567.72,74.23,670.0,425.0,915.0,0.8,0.035,0.1599,0.0049,0.001,0.001,150.0
4411,1.2,894.24,574.26,65.51,570.0,407.0,222.0,1.2,0.06,0.46,0.011,0.001,0.001,210.0
4412,0.7,915.92,698.53,81.88,660.0,429.0,780.0,0.3,0.0023,0.06,0.004,0.001,0.058,140.0
4413,0.7,905.44,696.53,81.88,660.0,426.0,780.0,0.3,0.0019,0.06,0.004,0.001,0.062,131.0
4414,1.5,879.28,571.16,59.66,570.0,245.0,420.0,1.2,0.07,0.43,0.005,0.001,0.001,182.0
4415,1.2,882.61,571.52,65.31,570.0,254.0,362.0,1.2,0.06,0.26,0.004,0.001,0.001,206.0
4416,1.6,884.96,570.68,57.32,590.0,274.0,379.0,1.4,0.04,0.26,0.004,0.001,0.001,214.0
4417,1.9,877.15,682.71,53.5,590.0,246.0,419.0,2.0,0.04,0.2,0.002,0.001,0.001,204.0
4418,2.5,891.3,575.39,49.1,590.0,310.0,343.0,1.8,0.05,0.26,0.004,0.001,0.001,218.0
4419,1.0,880.91,575.99,65.77,590.0,247.0,404.0,1.2,0.0469,0.27,0.003,0.001,0.001,181.0
4420,0.7,909.49,699.97,81.88,660.0,428.0,810.0,0.3,0.0023,0.07,0.006,0.001,0.057,134.0
4421,1.4,907.71,564.58,70.13,670.0,427.0,967.0,0.8,0.03,0.18,0.004,0.001,0.001,158.0
4422,2.5,925.1,700.25,57.83,690.0,306.0,990.0,0.3,0.0016,0.05,0.005,0.001,0.062,141.0
4423,1.2,917.83,699.39,72.89,660.0,368.0,797.0,1.0,0.0023,0.08,0.005,0.001,0.061,175.0
4424,0.9,886.93,572.95,69.63,570.0,371.0,373.0,1.2,0.05,0.27,0.002,0.001,0.001,210.0
4425,0.7,909.33,701.88,81.88,660.0,425.0,795.0,0.6,0.0021,0.05,0.007,0.001,0.056,156.0
4426,0.65,925.24,700.83,80.21,690.0,307.0,990.0,0.5,0.0025,0.44,0.005,0.001,0.042,222.0
4427,1.5,897.23,580.54,56.86,570.0,366.0,360.0,1.2,0.05,0.3899,0.004,0.001,0.001,226.0
4428,1.6,909.7,696.82,67.46,660.0,425.0,810.0,0.3,0.0023,0.06,0.0089,0.001,0.068,148.0
4429,1.6,883.68,685.32,57.13,570.0,249.0,391.0,1.8,0.04,0.19,0.005,0.001,0.001,192.0
4430,0.7,926.14,699.77,78.67,690.0,309.0,990.0,0.5,0.0027,0.49,0.006,0.001,0.041,238.0
4431,1.0,917.59,702.8,68.59,690.0,304.0,963.0,0.5,0.0024,0.45,0.006,0.001,0.045,216.0
4432,0.6,920.61,698.54,82.17,660.0,425.0,810.0,0.3,0.0018,0.05,0.004,0.001,0.062,135.0
4433,0.6,921.31,701.82,79.9,690.0,310.0,987.0,0.5,0.0024,0.42,0.004,0.001,0.041,210.0
4434,1.4,914.32,566.66,70.13,670.0,429.0,930.0,0.8,0.045,0.16,0.002,0.001,0.001,171.0
4435,0.7,901.07,554.11,72.04,670.0,430.0,874.0,0.6,0.038,0.16,0.004,0.001,0.001,151.0
4436,0.9,883.58,575.11,71.53,590.0,246.0,404.0,1.2,0.05,0.27,0.0049,0.001,0.001,210.0
4437,2.0,887.84,574.19,54.76,570.0,270.0,370.0,1.8,0.05,0.28,0.004,0.001,0.001,226.0
4438,1.6,889.07,562.93,53.09,600.0,246.0,435.0,1.2,0.07,1.37,0.031,0.031,0.011,408.0
4439,2.5,878.4,571.19,53.73,570.0,313.0,278.0,1.8,0.05,0.28,0.008,0.001,0.001,217.0
4440,1.2,893.03,616.66,55.82,600.0,268.0,427.0,1.2,0.0799,1.33,0.0199,0.032,0.013,413.0
4441,1.85,890.36,575.07,52.68,570.0,260.0,430.0,1.5,0.06,0.41,0.002,0.001,0.001,180.0
4442,0.6,905.89,573.06,76.5,590.0,255.0,383.0,0.8,0.025,0.2,0.004,0.001,0.001,191.0
4443,3.0,884.33,572.68,44.47,570.0,591.0,73.0,1.8,0.04,0.27,0.008,0.001,0.001,220.0
4444,2.3,898.98,568.56,60.98,670.0,428.0,898.0,0.8,0.05,0.18,0.004,0.001,0.001,175.0
4445,1.5,887.02,572.95,59.66,570.0,320.0,315.0,1.2,0.05,0.41,0.003,0.001,0.001,185.0
4446,0.9,895.46,575.57,69.0,670.0,429.0,930.0,0.8,0.04,0.16,0.006,0.001,0.001,165.0
4447,1.0,914.93,699.48,68.59,690.0,307.0,1005.0,0.5,0.0026,0.45,0.006,0.001,0.041,198.0
4448,0.9,912.07,699.5,69.83,690.0,309.0,988.0,0.5,0.0025,0.42,0.006,0.001,0.042,203.0
4449,0.8,914.79,567.97,70.39,670.0,425.0,870.0,0.8,0.04,0.16,0.006,0.001,0.001,132.0
4450,1.2,884.41,683.02,65.31,570.0,248.0,370.0,1.2,0.03,0.2,0.004,0.001,0.001,197.0
4451,1.4,885.75,559.36,52.0,600.0,260.0,420.0,1.2,0.08,1.33,0.039,0.027,0.013,388.0
4452,1.2,922.11,699.34,72.76,660.0,428.0,780.0,0.3,0.0022,0.06,0.006,0.001,0.062,122.0
4453,1.5,888.62,574.32,60.05,590.0,413.0,333.0,1.2,0.045,0.26,0.006,0.001,0.001,213.0
4454,1.0,918.9,701.09,68.59,690.0,305.0,981.0,0.5,0.0027,0.45,0.005,0.001,0.041,200.0
4455,0.8,927.04,699.1,75.18,690.0,308.0,990.0,0.5,0.0029,0.43,0.004,0.001,0.042,213.0
4456,1.45,887.43,570.13,57.63,570.0,246.0,390.0,1.2,0.05,0.4,0.002,0.001,0.001,185.0
4457,1.0,911.06,563.58,74.23,670.0,427.0,930.0,0.8,0.044,0.17,0.004,0.001,0.001,165.0
4458,1.0,889.1,573.69,66.27,590.0,246.0,399.0,1.2,0.06,0.29,0.008,0.001,0.001,201.0
4459,2.0,883.27,573.0,57.44,590.0,367.0,405.0,1.4,0.04,0.26,0.005,0.001,0.001,208.0
4460,1.4,914.57,568.21,68.13,670.0,424.0,915.0,0.8,0.0399,0.15,0.006,0.001,0.001,171.0
4461,1.54,890.82,572.65,58.47,570.0,252.0,384.0,1.5,0.06,0.43,0.007,0.001,0.001,190.0
4462,1.8,904.56,567.42,63.26,670.0,426.0,900.0,0.8,0.045,0.17,0.007,0.001,0.001,178.0
4463,1.0,921.39,701.08,68.59,690.0,386.0,913.0,0.5,0.0031,0.3899,0.006,0.001,0.035,199.0
4464,2.5,879.37,574.9,53.73,570.0,295.0,322.0,1.8,0.05,0.28,0.007,0.001,0.001,216.0
4465,1.5,902.8,703.7,69.46,660.0,368.0,812.0,0.6,0.002,0.07,0.003,0.001,0.058,159.0
4466,1.5,889.66,574.65,56.2,590.0,247.0,420.0,1.2,0.05,0.4,0.002,0.001,0.001,185.0
4467,0.8,897.98,566.56,70.39,670.0,429.0,899.0,0.8,0.0399,0.17,0.0049,0.001,0.001,176.0
4468,1.6,886.12,571.98,57.32,590.0,299.0,340.0,1.4,0.04,0.26,0.006,0.001,0.001,212.0
4469,1.2,918.16,699.96,72.76,660.0,426.0,780.0,0.3,0.0017,0.06,0.004,0.001,0.06,140.0
4470,2.5,878.64,571.95,53.73,590.0,368.0,377.0,1.8,0.037,0.23,0.004,0.001,0.001,205.0
4471,1.2,885.36,568.58,67.63,590.0,453.0,182.0,1.2,0.07,0.32,0.004,0.001,0.001,187.0
4472,1.6,913.06,563.82,64.46,670.0,426.0,900.0,0.8,0.035,0.15,0.003,0.001,0.001,171.0
4473,0.63,874.91,571.29,77.54,570.0,377.0,397.0,1.0,0.06,0.46,0.0089,0.001,0.001,213.0
4474,1.5,884.6,573.28,60.05,600.0,277.0,375.0,1.2,0.05,0.27,0.003,0.001,0.001,205.0
4475,1.0,888.71,571.76,66.27,590.0,248.0,405.0,1.2,0.05,0.26,0.003,0.001,0.001,218.0
4476,1.2,910.09,564.52,69.2,670.0,426.0,863.0,0.8,0.035,0.16,0.002,0.001,0.001,174.0
4477,2.55,859.64,571.0,52.6,570.0,306.0,292.0,1.5,0.06,0.41,0.005,0.001,0.001,211.0
4478,1.0,913.89,569.28,74.23,670.0,424.0,905.0,0.8,0.03,0.16,0.006,0.001,0.001,142.0
4479,1.85,881.77,580.1,52.68,570.0,366.0,389.0,1.5,0.0599,0.43,0.0049,0.001,0.001,215.0
4480,0.75,924.29,704.14,80.63,660.0,427.0,780.0,0.5,0.0019,0.06,0.002,0.001,0.065,150.0
4481,0.7,906.38,565.93,74.0,670.0,427.0,930.0,0.8,0.03,0.16,0.004,0.001,0.001,172.0
4482,1.0,889.27,573.93,72.11,590.0,393.0,365.0,1.2,0.06,0.43,0.007,0.001,0.001,213.0
4483,1.6,906.79,565.45,64.46,670.0,427.0,923.0,0.8,0.045,0.15,0.003,0.001,0.001,170.0
4484,0.7,922.62,702.45,76.53,690.0,304.0,1008.0,0.5,0.002,0.43,0.005,0.001,0.044,201.0
4485,1.5,887.12,575.78,60.05,590.0,303.0,341.0,1.2,0.07,0.2899,0.002,0.001,0.001,210.0
4486,0.65,906.52,700.93,80.71,670.0,427.0,907.0,0.3,0.0024,0.05,0.01,0.001,0.056,145.0
4487,0.7,919.29,700.18,81.88,660.0,368.0,800.0,0.3,0.002,0.06,0.007,0.001,0.061,158.0
4488,1.2,909.96,572.52,69.2,670.0,424.0,900.0,0.8,0.04,0.16,0.008,0.001,0.001,178.0
4489,0.7,887.15,571.83,76.43,590.0,254.0,384.0,1.0,0.045,0.25,0.006,0.001,0.001,220.0
4490,0.6,916.94,563.13,77.61,670.0,428.0,899.0,0.8,0.045,0.15,0.003,0.001,0.001,157.0
4491,1.1,884.75,573.74,68.67,590.0,327.0,310.0,1.2,0.05,0.25,0.004,0.001,0.001,209.0
4492,0.6,887.54,573.32,77.82,590.0,256.0,403.0,1.0,0.05,0.29,0.004,0.001,0.001,206.0
4493,1.6,889.11,572.38,59.05,590.0,247.0,404.0,1.4,0.045,0.24,0.004,0.001,0.001,201.0
4494,0.9,897.87,568.56,73.97,590.0,244.0,432.0,1.2,0.0399,0.2099,0.006,0.001,0.001,215.0
4495,2.0,884.18,571.22,55.07,590.0,251.0,384.0,1.5,0.05,0.45,0.004,0.001,0.001,217.0
4496,1.5,890.67,572.99,60.05,570.0,280.0,356.0,1.2,0.04,0.27,0.002,0.001,0.001,213.0
4497,2.0,893.15,574.73,49.1,590.0,247.0,398.0,1.8,0.045,0.27,0.008,0.001,0.001,220.0
4498,0.9,903.19,573.48,69.63,570.0,367.0,383.0,1.2,0.06,0.25,0.004,0.001,0.001,208.0
4499,1.6,892.45,556.7,53.09,600.0,246.0,435.0,1.2,0.07,1.28,0.056,0.033,0.013,427.0
4500,0.7,909.77,698.33,81.88,660.0,368.0,824.0,0.3,0.0018,0.06,0.007,0.001,0.064,137.0
4501,0.8,908.08,699.62,79.38,660.0,366.0,810.0,0.3,0.002,0.06,0.002,0.001,0.056,131.0
4502,0.6,905.33,699.07,82.17,660.0,427.0,779.0,0.3,0.002,0.0799,0.003,0.001,0.0599,141.0
4503,1.2,895.15,572.53,66.47,590.0,293.0,374.0,1.2,0.06,0.42,0.007,0.001,0.001,211.0
4504,1.5,912.25,565.46,68.02,670.0,434.0,891.0,0.8,0.04,0.16,0.004,0.001,0.001,162.0
4505,0.8,885.58,572.53,73.0,590.0,250.0,387.0,1.2,0.05,0.24,0.003,0.001,0.001,200.0
4506,1.2,888.36,575.01,66.47,590.0,244.0,405.0,1.2,0.06,0.46,0.008,0.001,0.001,213.0
4507,0.9,920.78,701.85,76.88,660.0,425.0,795.0,0.3,0.0025,0.07,0.003,0.001,0.06,139.0
4508,0.9,886.72,571.92,74.2,590.0,249.0,386.0,1.2,0.06,0.43,0.007,0.001,0.001,223.0
4509,1.5,886.54,575.13,60.05,570.0,277.0,374.0,1.2,0.045,0.27,0.004,0.001,0.001,215.0
4510,1.5,890.63,576.82,60.26,570.0,304.0,299.0,1.2,0.06,0.43,0.005,0.001,0.001,218.0
4511,2.0,878.33,570.56,59.14,590.0,412.0,343.0,1.4,0.05,0.31,0.002,0.001,0.001,196.0
4512,0.6,889.09,575.32,79.8,590.0,285.0,372.0,1.0,0.06,0.44,0.004,0.001,0.001,210.0
4513,0.7,918.8,701.9,76.53,690.0,309.0,988.0,0.5,0.0027,0.3899,0.006,0.001,0.038,200.0
4514,1.0,914.62,570.68,74.23,670.0,426.0,900.0,0.8,0.05,0.16,0.005,0.001,0.001,160.0
4515,0.7,878.13,574.47,77.44,590.0,368.0,405.0,1.0,0.04,0.3,0.005,0.001,0.001,200.0
4516,1.4,885.23,561.26,52.0,600.0,244.0,435.0,1.2,0.06,1.33,0.073,0.034,0.012,418.0
4517,1.0,887.65,583.59,66.53,590.0,284.0,368.0,1.2,0.06,0.46,0.004,0.001,0.001,234.0
4518,1.0,887.65,583.59,66.53,590.0,284.0,368.0,1.2,0.06,0.46,0.004,0.001,0.001,234.0
4519,1.2,878.98,576.11,65.31,570.0,246.0,399.0,1.2,0.05,0.26,0.005,0.001,0.001,199.0
4520,3.15,906.22,575.73,41.69,570.0,513.0,152.0,1.8,0.05,0.28,0.0089,0.001,0.001,215.0
4521,1.5,881.92,571.01,56.2,570.0,250.0,384.0,1.2,0.07,0.48,0.006,0.001,0.001,200.0
4522,0.9,916.24,700.3,69.83,690.0,310.0,958.0,0.5,0.0025,0.41,0.006,0.001,0.041,199.0
4523,0.9,921.54,702.46,76.88,660.0,426.0,780.0,0.5,0.0023,0.07,0.008,0.001,0.06,141.0
4524,0.6,882.32,574.19,79.8,590.0,244.0,405.0,1.0,0.05,0.25,0.007,0.001,0.001,218.0
4525,1.25,912.25,578.75,65.84,590.0,377.0,392.0,0.8,0.045,0.23,0.006,0.001,0.001,234.0
4526,1.25,909.23,566.51,65.84,570.0,391.0,349.0,0.8,0.03,0.21,0.007,0.001,0.001,198.0
4527,0.9,888.36,569.51,69.63,570.0,245.0,380.0,1.2,0.06,0.44,0.004,0.001,0.001,193.0
4528,0.8,918.11,571.32,72.37,670.0,430.0,926.0,0.8,0.04,0.18,0.006,0.001,0.001,160.0
4529,0.7,914.74,698.56,81.88,660.0,364.0,795.0,0.3,0.0021,0.05,0.004,0.001,0.06,139.0
4530,0.7,898.8,565.79,72.0,670.0,426.0,900.0,0.8,0.035,0.16,0.002,0.001,0.001,159.0
4531,1.2,909.37,565.79,69.2,670.0,426.0,900.0,0.8,0.035,0.16,0.006,0.001,0.001,166.0
4532,1.2,921.57,577.15,69.2,670.0,426.0,851.0,0.8,0.04,0.18,0.004,0.001,0.001,162.0
4533,1.2,889.64,575.11,66.28,570.0,243.0,390.0,1.2,0.05,0.26,0.002,0.001,0.001,210.0
4534,0.63,908.36,571.54,75.43,590.0,251.0,407.0,0.8,0.04,0.2,0.004,0.001,0.001,207.0
4535,1.5,886.3,574.45,60.05,570.0,268.0,358.0,1.2,0.04,0.27,0.003,0.001,0.001,205.0
4536,0.7,910.88,701.34,81.88,660.0,426.0,771.0,0.6,0.0021,0.06,0.005,0.001,0.064,149.0
4537,1.25,922.63,699.01,71.64,660.0,365.0,810.0,0.3,0.0029,0.07,0.008,0.001,0.058,133.0
4538,0.8,905.45,568.32,72.37,670.0,428.0,824.0,0.8,0.038,0.17,0.002,0.001,0.001,155.0
4539,0.8,908.39,565.56,72.37,670.0,427.0,914.0,0.8,0.038,0.17,0.002,0.001,0.001,155.0
4540,1.25,924.29,696.89,71.64,660.0,425.0,810.0,0.6,0.0029,0.07,0.008,0.001,0.058,154.0
4541,1.0,887.92,572.7,66.53,590.0,255.0,392.0,1.2,0.05,0.45,0.005,0.001,0.001,232.0
4542,1.0,895.39,573.68,72.11,590.0,366.0,408.0,1.2,0.05,0.47,0.006,0.001,0.001,195.0
4543,0.7,883.71,579.48,75.93,590.0,275.0,393.0,1.0,0.06,0.24,0.006,0.001,0.001,184.0
4544,0.8,920.23,697.6,79.38,660.0,369.0,809.0,0.3,0.0024,0.08,0.005,0.001,0.0719,145.0
4545,0.7,913.06,699.42,81.88,660.0,429.0,768.0,0.3,0.002,0.06,0.004,0.001,0.059,139.0
4546,1.2,911.52,697.35,72.89,660.0,429.0,778.0,1.0,0.0013,0.0599,0.007,0.001,0.064,159.0
4547,1.4,867.14,569.7,59.09,590.0,377.0,395.0,1.2,0.05,0.45,0.011,0.001,0.001,195.0
4548,1.5,877.48,574.08,56.63,570.0,244.0,387.0,1.2,0.05,0.27,0.014,0.001,0.001,218.0
4549,0.8,916.79,565.75,74.0,690.0,312.0,975.0,1.2,0.0026,0.34,0.002,0.001,0.001,205.0
4550,0.9,888.87,577.37,71.78,590.0,255.0,397.0,1.2,0.05,0.42,0.002,0.001,0.001,195.0
4551,1.2,925.46,698.49,62.31,690.0,304.0,975.0,0.5,0.0026,0.4,0.004,0.001,0.041,213.0
4552,2.0,885.6,573.38,54.76,590.0,334.0,286.0,1.8,0.042,0.27,0.004,0.001,0.001,206.0
4553,1.4,907.03,699.2,71.46,660.0,426.0,795.0,0.6,0.0025,0.07,0.004,0.001,0.061,152.0
4554,0.7,922.38,701.38,81.88,670.0,427.0,907.0,0.3,0.002,0.07,0.007,0.001,0.059,130.0
4555,2.3,886.98,582.0,57.44,600.0,245.0,718.0,1.8,0.04,0.24,0.005,0.001,0.001,214.0
4556,1.0,912.94,569.28,74.23,670.0,428.0,865.0,0.8,0.03,0.15,0.008,0.001,0.001,158.0
4557,1.6,923.79,701.69,54.06,690.0,306.0,978.0,0.7,0.0024,0.43,0.007,0.001,0.038,218.0
4558,1.02,893.1,576.91,70.92,590.0,371.0,387.0,1.2,0.0399,0.2599,0.007,0.001,0.001,208.0
4559,3.0,883.76,574.38,44.47,590.0,442.0,336.0,1.8,0.05,0.33,0.006,0.001,0.001,220.0
4560,1.0,917.73,570.24,74.23,670.0,427.0,932.0,0.8,0.03,0.15,0.005,0.001,0.001,169.0
4561,0.7,909.85,698.22,81.88,660.0,442.0,796.0,0.3,0.0019,0.05,0.005,0.001,0.058,141.0
4562,1.6,888.19,570.89,57.32,590.0,255.0,383.0,1.4,0.06,0.23,0.007,0.001,0.001,212.0
4563,0.8,910.9,700.63,79.38,660.0,368.0,761.0,0.3,0.0027,0.08,0.005,0.001,0.067,144.0
4564,2.0,916.33,572.59,59.22,670.0,425.0,840.0,0.8,0.035,0.18,0.004,0.001,0.001,179.0
4565,0.8,909.29,571.22,74.74,550.0,453.0,211.0,0.8,0.03,0.21,0.006,0.001,0.001,199.0
4566,0.65,909.12,576.7,77.4,670.0,427.0,915.0,0.8,0.045,0.18,0.004,0.001,0.001,164.0
4567,0.9,912.91,566.81,69.27,670.0,426.0,915.0,0.8,0.035,0.17,0.01,0.001,0.001,173.0
4568,0.9,910.29,569.52,69.27,670.0,429.0,900.0,0.8,0.035,0.17,0.01,0.001,0.001,169.0
4569,1.2,877.97,572.8,64.86,590.0,271.0,378.0,1.2,0.0599,0.2899,0.007,0.001,0.001,210.0
4570,1.54,895.98,578.78,58.47,570.0,284.0,380.0,1.5,0.07,0.4,0.004,0.001,0.001,185.0
4571,0.7,881.57,570.96,75.93,590.0,257.0,377.0,1.0,0.042,0.26,0.005,0.001,0.001,186.0
4572,1.9,918.63,698.94,61.44,660.0,425.0,780.0,0.3,0.0017,0.06,0.007,0.001,0.064,136.0
4573,0.65,911.84,702.1,78.23,690.0,306.0,938.0,0.5,0.0025,0.42,0.006,0.001,0.042,211.0
4574,1.6,888.45,682.88,57.13,590.0,251.0,413.0,1.8,0.03,0.2,0.004,0.001,0.001,187.0
4575,0.58,879.49,574.63,80.47,570.0,253.0,382.0,0.8,0.05,0.41,0.005,0.001,0.001,224.0
4576,1.0,920.89,704.34,77.2,660.0,429.0,810.0,0.3,0.002,0.0599,0.0049,0.001,0.0619,159.0
4577,0.58,875.03,573.78,76.56,590.0,258.0,391.0,1.0,0.05,0.45,0.003,0.001,0.001,204.0
4578,1.6,916.76,701.15,54.06,690.0,317.0,969.0,0.5,0.003,0.4099,0.0049,0.001,0.035,201.0
4579,1.2,923.65,698.07,72.89,660.0,367.0,780.0,1.0,0.0022,0.07,0.004,0.001,0.064,169.0
4580,3.0,892.06,576.86,44.47,590.0,244.0,390.0,1.8,0.05,0.26,0.007,0.001,0.001,215.0
4581,1.0,925.19,697.64,77.2,660.0,426.0,788.0,0.6,0.0028,0.0599,0.006,0.001,0.061,151.0
4582,2.0,882.98,571.18,54.76,590.0,247.0,437.0,1.8,0.05,0.26,0.007,0.001,0.001,210.0
4583,1.4,895.82,564.35,68.13,670.0,425.0,897.0,0.8,0.0299,0.1599,0.004,0.001,0.001,165.0
4584,0.7,910.31,702.15,76.53,690.0,333.0,959.0,0.5,0.0023,0.38,0.007,0.001,0.04,215.0
4585,0.8,907.06,700.17,73.2,690.0,326.0,968.0,0.5,0.003,0.4099,0.0049,0.001,0.035,219.0
4586,1.2,917.1,699.54,62.31,690.0,306.0,990.0,0.5,0.0032,0.45,0.007,0.001,0.043,218.0
4587,0.8,885.38,579.45,74.94,590.0,262.0,387.0,1.2,0.07,0.43,0.004,0.001,0.001,192.0
4588,0.8,904.2,573.6,74.94,570.0,268.0,346.0,1.2,0.07,0.43,0.004,0.001,0.001,220.0
4589,0.7,902.9,567.83,72.0,670.0,427.0,930.0,0.8,0.05,0.14,0.0089,0.001,0.001,177.0
4590,1.2,886.97,576.7,62.06,590.0,262.0,405.0,1.2,0.048,0.27,0.003,0.001,0.001,207.0
4591,1.0,911.69,569.68,74.23,670.0,426.0,900.0,0.8,0.04,0.14,0.005,0.001,0.001,157.0
4592,1.2,879.74,573.46,65.31,590.0,371.0,359.0,1.2,0.05,0.25,0.01,0.001,0.001,201.0
4593,0.7,880.25,572.21,74.21,590.0,251.0,522.0,1.0,0.05,0.28,0.004,0.001,0.001,208.0
4594,1.2,887.66,572.08,65.51,590.0,248.0,420.0,1.2,0.06,0.42,0.006,0.001,0.001,193.0
4595,1.2,919.16,703.86,62.31,690.0,316.0,994.0,0.5,0.0023,0.43,0.008,0.001,0.042,240.0
4596,1.6,914.78,565.09,64.46,670.0,427.0,923.0,0.8,0.04,0.17,0.004,0.001,0.001,169.0
4597,1.0,897.95,578.68,66.27,570.0,247.0,380.0,1.2,0.05,0.29,0.006,0.001,0.001,210.0
4598,1.5,890.29,558.21,70.48,670.0,428.0,917.0,0.8,0.03,0.16,0.004,0.001,0.001,167.0
4599,0.7,927.03,701.36,76.53,690.0,306.0,960.0,0.5,0.0025,0.41,0.006,0.001,0.043,210.0
4600,1.5,886.7,572.85,59.66,570.0,266.0,387.0,1.2,0.05,0.45,0.012,0.001,0.001,182.0
4601,0.8,887.83,573.1,74.94,590.0,368.0,405.0,1.2,0.0599,0.4499,0.0099,0.001,0.001,220.0
4602,0.9,896.86,563.13,69.0,670.0,429.0,920.0,0.8,0.035,0.16,0.003,0.001,0.001,156.0
4603,1.4,890.78,576.69,59.51,590.0,372.0,392.0,1.2,0.045,0.27,0.01,0.001,0.001,210.0
4604,1.4,881.49,571.19,62.32,590.0,270.0,427.0,1.2,0.05,0.28,0.003,0.001,0.001,195.0
4605,0.9,903.85,568.49,69.0,670.0,428.0,916.0,0.8,0.035,0.17,0.003,0.001,0.001,160.0
4606,0.8,913.25,574.56,74.0,670.0,428.0,899.0,1.2,0.002,0.34,0.002,0.001,0.001,189.0
4607,1.2,915.04,563.9,69.2,670.0,425.0,915.0,0.8,0.035,0.18,0.002,0.001,0.001,170.0
4608,1.2,919.8,702.73,62.31,690.0,320.0,960.0,0.5,0.002,0.43,0.005,0.001,0.044,199.0
4609,1.0,905.15,564.99,74.23,670.0,425.0,940.0,0.8,0.04,0.15,0.004,0.001,0.001,170.0
4610,1.5,891.65,583.68,60.05,590.0,247.0,396.0,1.2,0.05,0.28,0.006,0.001,0.001,218.0
4611,0.75,916.2,704.57,80.88,670.0,426.0,900.0,1.0,0.0025,0.07,0.0089,0.001,0.062,165.0
4612,0.65,912.76,569.14,77.4,670.0,428.0,930.0,0.8,0.03,0.17,0.005,0.001,0.001,161.0
4613,1.0,914.41,568.83,74.23,670.0,424.0,933.0,0.8,0.045,0.17,0.006,0.001,0.001,166.0
4614,0.65,908.43,566.86,75.79,670.0,426.0,915.0,0.8,0.04,0.19,0.015,0.001,0.001,179.0
4615,2.5,894.74,574.04,53.73,590.0,244.0,390.0,1.8,0.05,0.25,0.002,0.001,0.001,216.0
4616,0.7,928.27,694.94,81.88,660.0,424.0,810.0,0.3,0.002,0.06,0.005,0.001,0.064,136.0
4617,1.2,893.03,553.52,55.82,600.0,246.0,435.0,1.2,0.07,1.3099,0.068,0.035,0.013,421.0
4618,0.9,886.73,572.59,69.63,570.0,250.0,403.0,1.2,0.05,0.27,0.002,0.001,0.001,219.0
4619,2.0,895.97,576.52,54.6,590.0,245.0,442.0,1.4,0.045,0.24,0.004,0.001,0.001,183.0
4620,0.7,902.99,566.44,72.0,670.0,430.0,930.0,0.8,0.04,0.15,0.005,0.001,0.001,164.0
4621,0.7,906.99,703.13,76.53,690.0,305.0,986.0,0.5,0.0029,0.44,0.007,0.001,0.04,216.0
4622,1.2,882.62,573.38,61.56,590.0,248.0,500.0,1.2,0.05,0.26,0.004,0.001,0.001,190.0
4623,1.25,908.55,568.36,65.84,570.0,413.0,265.0,0.8,0.035,0.22,0.006,0.001,0.001,210.0
4624,0.8,910.67,566.08,74.0,660.0,365.0,787.0,1.2,0.0029,0.35,0.007,0.001,0.001,218.0
4625,0.8,922.23,700.11,79.38,660.0,429.0,810.0,0.3,0.003,0.08,0.004,0.001,0.065,138.0
4626,1.5,879.2,573.27,56.2,570.0,258.0,392.0,1.2,0.05,0.44,0.006,0.001,0.001,190.0
4627,1.5,872.24,572.57,60.05,600.0,289.0,325.0,1.2,0.045,0.2599,0.0049,0.001,0.001,208.0
4628,1.0,885.02,572.89,72.11,590.0,420.0,335.0,1.2,0.06,0.46,0.005,0.001,0.001,195.0
4629,0.9,904.22,568.36,69.27,670.0,426.0,910.0,0.8,0.04,0.18,0.007,0.001,0.001,170.0
4630,1.0,910.14,700.35,77.2,660.0,425.0,810.0,0.3,0.002,0.07,0.003,0.001,0.059,131.0
4631,0.7,916.03,696.58,76.53,690.0,304.0,963.0,0.5,0.0037,0.44,0.008,0.001,0.039,229.0
4632,0.8,874.12,570.27,72.5,590.0,378.0,409.0,1.2,0.06,0.26,0.005,0.001,0.001,208.0
4633,1.2,912.88,565.78,69.2,670.0,428.0,900.0,0.8,0.035,0.15,0.005,0.001,0.001,161.0
4634,1.2,900.15,572.32,69.2,670.0,428.0,888.0,0.8,0.04,0.15,0.008,0.001,0.001,159.0
4635,1.55,889.15,682.0,58.47,570.0,260.0,373.0,1.8,0.035,0.22,0.004,0.001,0.001,192.0
4636,1.5,885.39,575.0,56.86,570.0,366.0,390.0,1.2,0.07,0.42,0.008,0.001,0.001,226.0
4637,0.7,890.49,570.04,74.75,590.0,248.0,376.0,1.0,0.05,0.26,0.005,0.001,0.001,205.0
4638,1.2,913.3,700.47,72.89,660.0,369.0,807.0,1.0,0.0024,0.06,0.005,0.001,0.06,184.0
4639,1.2,914.54,702.65,72.76,660.0,431.0,787.0,0.3,0.0018,0.06,0.005,0.001,0.059,141.0
4640,1.5,912.91,573.87,61.25,550.0,250.0,358.0,0.8,0.037,0.23,0.003,0.001,0.001,195.0
4641,2.5,889.66,571.06,53.73,590.0,244.0,420.0,1.8,0.05,0.26,0.007,0.001,0.001,218.0
4642,1.0,871.41,575.06,65.77,590.0,312.0,324.0,1.2,0.05,0.27,0.002,0.001,0.001,188.0
4643,1.25,909.99,702.26,71.64,660.0,427.0,780.0,0.3,0.0029,0.06,0.002,0.001,0.057,138.0
4644,0.7,923.3,696.3,81.88,660.0,424.0,780.0,0.3,0.0027,0.06,0.005,0.001,0.061,135.0
4645,0.7,912.94,569.28,72.27,670.0,427.0,900.0,0.8,0.05,0.18,0.011,0.001,0.001,170.0
4646,1.25,921.39,699.76,71.64,660.0,427.0,719.0,0.3,0.0021,0.07,0.0049,0.001,0.067,158.0
4647,1.25,904.32,571.9,65.84,590.0,378.0,390.0,0.8,0.035,0.25,0.004,0.001,0.001,215.0
4648,1.4,909.9,563.52,70.13,670.0,427.0,839.0,0.8,0.035,0.17,0.002,0.001,0.001,166.0
4649,1.5,885.05,574.47,59.66,570.0,246.0,390.0,1.2,0.05,0.43,0.007,0.001,0.001,200.0
4650,0.75,912.7,698.13,80.63,660.0,369.0,810.0,0.3,0.002,0.07,0.002,0.001,0.062,141.0
4651,0.7,888.73,565.9,72.0,670.0,425.0,930.0,0.8,0.035,0.16,0.011,0.001,0.001,159.0
4652,2.0,908.9,697.7,59.42,660.0,427.0,720.0,0.6,0.0016,0.07,0.005,0.001,0.057,150.0
4653,1.35,910.18,698.07,69.4,660.0,425.0,780.0,0.5,0.0018,0.06,0.005,0.001,0.052,159.0
4654,0.7,907.38,704.61,81.88,660.0,428.0,780.0,0.3,0.0023,0.06,0.004,0.001,0.058,142.0
4655,2.0,889.64,570.21,54.76,570.0,256.0,314.0,1.8,0.045,0.27,0.004,0.001,0.001,205.0
