Repository: shagufta24/neural-architecture-search-with-differential-evolution

File: data.csv (part 11 of 18)
,Thickness,FRT,CT,% TCM Reduc,Cold Spot,Control Heating Time,Soaking Time,SPM Elongation,% Carbon,% Mn,%SI,%NB,%TI,YS (Mpa)
4656,0.7,886.44,574.09,76.43,570.0,374.0,341.0,1.0,0.05,0.4699,0.004,0.001,0.001,197.0
4657,0.6,907.43,569.62,79.33,670.0,428.0,899.0,0.8,0.0399,0.15,0.006,0.001,0.001,158.0
4658,0.65,907.39,699.01,80.71,660.0,425.0,772.0,0.3,0.0016,0.07,0.005,0.001,0.057,131.0
4659,1.0,884.85,574.18,66.53,590.0,245.0,405.0,1.2,0.05,0.44,0.005,0.001,0.001,212.0
4660,0.7,894.57,565.37,72.0,670.0,428.0,900.0,0.8,0.033,0.17,0.008,0.001,0.001,149.0
4661,1.5,881.8,572.39,56.63,590.0,316.0,334.0,1.2,0.0599,0.27,0.0109,0.001,0.001,212.0
4662,0.6,882.86,574.46,75.16,590.0,248.0,390.0,1.0,0.045,0.25,0.006,0.001,0.001,208.0
4663,1.5,912.63,565.56,70.48,670.0,424.0,885.0,0.8,0.035,0.16,0.006,0.001,0.001,178.0
4664,1.0,905.77,562.77,74.23,670.0,426.0,900.0,0.8,0.035,0.16,0.006,0.001,0.001,159.0
4665,0.8,918.3,700.23,79.38,660.0,366.0,780.0,0.3,0.002,0.06,0.004,0.001,0.063,142.0
4666,1.0,889.3,573.12,72.11,590.0,406.0,235.0,1.2,0.06,0.5,0.005,0.001,0.001,229.0
4667,2.0,873.55,573.24,54.6,590.0,312.0,324.0,1.4,0.05,0.23,0.007,0.001,0.001,177.0
4668,0.7,924.82,698.91,81.88,660.0,368.0,793.0,0.3,0.0029,0.07,0.008,0.001,0.058,143.0
4669,0.7,902.56,698.56,81.88,670.0,424.0,810.0,0.3,0.0015,0.0599,0.006,0.001,0.0659,143.0
4670,0.7,873.14,573.24,75.93,590.0,252.0,395.0,1.0,0.045,0.25,0.003,0.001,0.001,185.0
4671,0.7,912.78,700.41,81.88,660.0,429.0,779.0,0.3,0.0015,0.07,0.006,0.001,0.059,147.0
4672,2.0,890.28,682.03,54.58,570.0,252.0,374.0,2.2,0.03,0.22,0.006,0.001,0.001,198.0
4673,1.4,914.97,699.1,71.46,660.0,364.0,780.0,0.3,0.0026,0.06,0.0089,0.001,0.055,155.0
4674,0.7,914.94,701.3,78.67,690.0,322.0,973.0,0.5,0.0022,0.41,0.006,0.001,0.04,210.0
4675,0.7,929.03,704.18,81.88,660.0,425.0,780.0,0.3,0.0019,0.06,0.004,0.001,0.07,134.0
4676,1.4,900.52,571.88,70.13,670.0,425.0,840.0,0.8,0.035,0.15,0.006,0.001,0.001,169.0
4677,3.0,887.94,574.78,44.47,570.0,245.0,405.0,1.8,0.045,0.29,0.004,0.001,0.001,211.0
4678,1.0,872.6,572.56,71.47,590.0,263.0,389.0,1.2,0.06,0.27,0.008,0.001,0.001,201.0
4679,0.95,885.63,573.66,72.74,590.0,261.0,407.0,1.2,0.06,0.44,0.0089,0.001,0.001,195.0
4680,0.96,904.2,699.17,75.38,660.0,426.0,780.0,0.5,0.0022,0.06,0.003,0.001,0.056,147.0
4681,0.7,908.9,698.55,81.88,660.0,425.0,795.0,0.3,0.0022,0.06,0.003,0.001,0.056,136.0
4682,0.8,915.5,701.44,73.2,690.0,311.0,973.0,0.5,0.0027,0.41,0.006,0.001,0.039,205.0
4683,0.7,919.37,699.91,78.21,690.0,331.0,966.0,0.5,0.0031,0.43,0.006,0.001,0.04,208.0
4684,0.9,886.38,576.04,69.9,570.0,253.0,383.0,1.2,0.06,0.47,0.003,0.001,0.001,192.0
4685,1.55,885.84,572.27,54.63,570.0,366.0,389.0,1.5,0.06,0.42,0.008,0.001,0.001,195.0
4686,0.7,886.89,573.02,77.44,590.0,254.0,388.0,1.0,0.06,0.28,0.003,0.001,0.001,210.0
4687,0.8,903.08,570.12,72.37,670.0,427.0,870.0,0.8,0.035,0.15,0.004,0.001,0.001,146.0
4688,2.5,882.74,571.97,53.58,570.0,340.0,281.0,1.5,0.06,0.44,0.006,0.001,0.001,228.0
4689,0.75,915.64,695.73,80.63,660.0,369.0,795.0,0.6,0.003,0.05,0.002,0.001,0.059,154.0
4690,1.2,887.31,572.63,65.31,570.0,246.0,389.0,1.2,0.045,0.25,0.005,0.001,0.001,200.0
4691,1.0,902.0,573.63,72.11,590.0,279.0,360.0,1.2,0.06,0.46,0.01,0.001,0.001,224.0
4692,0.7,901.58,550.9,72.04,670.0,427.0,858.0,0.6,0.04,0.15,0.005,0.001,0.001,148.0
4693,1.2,889.78,570.7,62.06,590.0,398.0,371.0,1.2,0.05,0.22,0.004,0.001,0.001,206.0
4694,1.0,888.53,570.2,66.27,590.0,247.0,388.0,1.2,0.05,0.28,0.005,0.001,0.001,207.0
4695,0.7,917.64,700.41,81.88,660.0,428.0,790.0,0.3,0.0027,0.06,0.005,0.001,0.061,142.0
4696,1.0,908.16,565.05,74.23,670.0,428.0,898.0,0.8,0.05,0.17,0.008,0.001,0.001,178.0
4697,0.65,873.87,574.84,73.72,590.0,246.0,390.0,1.0,0.045,0.28,0.003,0.001,0.001,230.0
4698,0.9,926.07,699.69,69.83,690.0,451.0,800.0,0.5,0.0022,0.45,0.005,0.001,0.04,211.0
4699,0.7,891.63,570.49,72.27,670.0,424.0,895.0,0.8,0.04,0.19,0.003,0.001,0.001,159.0
4700,0.7,923.86,702.78,81.88,660.0,426.0,810.0,0.3,0.0028,0.0599,0.006,0.001,0.061,148.0
4701,0.8,901.29,568.57,74.0,660.0,369.0,810.0,1.2,0.003,0.35,0.004,0.001,0.001,218.0
4702,0.8,899.01,568.58,72.6,670.0,427.0,898.0,0.8,0.03,0.16,0.008,0.001,0.001,161.0
4703,2.0,898.84,569.51,64.84,670.0,427.0,920.0,0.8,0.045,0.15,0.013,0.001,0.001,178.0
4704,1.35,925.22,700.61,69.4,660.0,428.0,809.0,0.3,0.0026,0.05,0.007,0.001,0.058,155.0
4705,0.8,890.17,571.75,73.0,570.0,278.0,359.0,1.2,0.045,0.26,0.003,0.001,0.001,219.0
4706,1.2,920.81,700.85,62.31,690.0,307.0,979.0,0.5,0.0021,0.44,0.005,0.001,0.042,214.0
4707,1.5,889.32,571.02,56.2,590.0,276.0,380.0,1.2,0.06,0.4,0.013,0.001,0.001,190.0
4708,1.5,875.69,573.72,60.05,590.0,363.0,420.0,1.2,0.0399,0.2399,0.0049,0.001,0.001,212.0
4709,1.2,921.91,700.2,62.31,690.0,326.0,969.0,0.5,0.0021,0.43,0.003,0.001,0.039,207.0
4710,1.2,913.4,701.85,62.31,690.0,306.0,958.0,0.5,0.0023,0.38,0.007,0.001,0.04,240.0
4711,1.2,892.81,570.83,65.31,570.0,243.0,383.0,1.2,0.05,0.27,0.008,0.001,0.001,200.0
4712,1.25,912.37,565.83,67.93,670.0,427.0,914.0,0.8,0.0299,0.14,0.006,0.001,0.001,167.0
4713,0.7,880.91,573.06,74.75,590.0,287.0,347.0,0.8,0.04,0.27,0.004,0.001,0.001,210.0
4714,0.7,927.29,701.33,76.53,690.0,306.0,1002.0,0.5,0.0022,0.45,0.005,0.001,0.04,213.0
4715,0.7,924.83,698.6,81.88,660.0,426.0,787.0,0.3,0.0017,0.05,0.004,0.001,0.058,132.0
4716,0.9,907.07,571.55,69.0,670.0,428.0,915.0,0.8,0.045,0.15,0.002,0.001,0.001,166.0
4717,1.0,927.7,703.37,77.2,660.0,427.0,790.0,0.3,0.002,0.05,0.002,0.001,0.06,127.0
4718,1.0,924.87,699.96,77.2,660.0,372.0,791.0,0.6,0.002,0.05,0.002,0.001,0.06,143.0
4719,0.7,903.11,698.78,81.88,660.0,425.0,795.0,0.3,0.0027,0.07,0.007,0.001,0.056,147.0
4720,0.63,909.3,574.72,75.43,570.0,280.0,357.0,0.8,0.04,0.19,0.002,0.001,0.001,203.0
4721,0.75,897.75,550.63,70.12,670.0,428.0,888.0,0.6,0.04,0.15,0.002,0.001,0.001,170.0
4722,1.2,906.55,700.83,62.31,690.0,307.0,975.0,0.5,0.0027,0.4199,0.0099,0.001,0.0379,202.0
4723,1.2,873.79,573.96,64.86,590.0,378.0,409.0,1.2,0.0399,0.2599,0.0049,0.001,0.001,185.0
4724,1.5,890.77,576.78,60.05,570.0,398.0,338.0,1.2,0.037,0.23,0.004,0.001,0.001,213.0
4725,1.8,892.92,573.26,61.98,570.0,267.0,367.0,1.4,0.05,0.3,0.006,0.001,0.001,218.0
4726,1.0,897.77,572.51,72.11,590.0,245.0,420.0,1.2,0.0799,0.4199,0.012,0.001,0.001,214.0
4727,1.2,899.11,696.33,72.76,660.0,428.0,732.0,0.3,0.0027,0.07,0.005,0.001,0.055,143.0
4728,0.7,917.27,697.74,81.88,660.0,426.0,780.0,0.3,0.0018,0.05,0.003,0.001,0.06,132.0
4729,0.7,920.59,700.28,81.88,660.0,426.0,790.0,0.3,0.0018,0.05,0.003,0.001,0.06,132.0
4730,1.85,880.37,573.28,52.68,570.0,258.0,392.0,1.5,0.05,0.45,0.005,0.001,0.001,190.0
4731,0.6,917.87,699.04,82.17,660.0,427.0,790.0,0.3,0.0027,0.06,0.008,0.001,0.06,145.0
4732,0.75,908.51,553.78,70.12,670.0,425.0,840.0,0.6,0.04,0.14,0.005,0.001,0.001,165.0
4733,1.2,903.75,569.93,69.2,670.0,426.0,957.0,0.8,0.025,0.2,0.004,0.001,0.001,172.0
4734,2.5,887.57,568.06,54.0,600.0,250.0,432.0,1.5,0.05,0.43,0.002,0.001,0.001,210.0
4735,1.0,875.11,572.17,65.77,590.0,343.0,295.0,1.2,0.05,0.28,0.003,0.001,0.001,209.0
4736,0.8,884.17,575.71,73.0,590.0,420.0,327.0,1.2,0.045,0.27,0.01,0.001,0.001,216.0
4737,0.8,902.0,564.74,72.37,670.0,424.0,902.0,0.8,0.05,0.2,0.004,0.001,0.001,164.0
4738,1.0,920.8,702.4,68.59,690.0,305.0,961.0,0.5,0.0033,0.45,0.005,0.001,0.044,211.0
4739,1.9,894.52,577.11,53.71,570.0,406.0,328.0,1.5,0.0599,0.4399,0.007,0.001,0.001,185.0
4740,1.9,894.52,577.11,53.71,570.0,406.0,328.0,1.5,0.0599,0.4399,0.007,0.001,0.001,185.0
4741,0.7,888.76,576.35,76.43,570.0,490.0,257.0,1.0,0.06,0.46,0.0179,0.001,0.001,212.0
4742,0.8,877.79,570.15,72.5,590.0,268.0,398.0,1.2,0.05,0.2599,0.002,0.001,0.001,204.0
4743,0.65,906.1,567.38,77.4,670.0,426.0,900.0,0.8,0.03,0.17,0.005,0.001,0.001,162.0
4744,0.7,917.72,702.33,81.88,660.0,425.0,780.0,0.3,0.0019,0.07,0.006,0.001,0.0579,138.0
4745,0.9,910.8,698.53,76.88,660.0,424.0,799.0,0.5,0.002,0.06,0.005,0.001,0.062,139.0
4746,0.7,913.94,700.28,81.88,670.0,427.0,893.0,0.3,0.0024,0.08,0.004,0.001,0.061,140.0
4747,2.0,890.29,681.58,54.58,570.0,243.0,383.0,2.2,0.04,0.21,0.005,0.001,0.001,193.0
4748,0.8,926.52,701.39,76.6,690.0,331.0,966.0,0.5,0.0024,0.41,0.005,0.001,0.04,212.0
4749,1.5,872.46,571.91,60.26,570.0,274.0,345.0,1.2,0.0799,0.49,0.002,0.001,0.001,220.0
4750,1.0,917.5,704.74,68.59,690.0,305.0,961.0,0.5,0.0023,0.38,0.004,0.001,0.038,203.0
4751,1.2,921.88,701.74,62.31,690.0,304.0,990.0,0.5,0.0023,0.38,0.004,0.001,0.038,202.0
4752,1.02,889.66,576.0,70.92,590.0,266.0,369.0,1.2,0.048,0.27,0.003,0.001,0.001,179.0
4753,1.5,883.08,574.18,56.63,570.0,245.0,434.0,1.2,0.05,0.26,0.003,0.001,0.001,218.0
4754,0.7,891.17,576.88,76.43,590.0,252.0,399.0,1.0,0.05,0.26,0.004,0.001,0.001,208.0
4755,0.7,925.45,700.12,81.88,660.0,425.0,795.0,0.6,0.0025,0.08,0.005,0.001,0.062,159.0
4756,1.2,918.33,700.06,62.31,690.0,306.0,979.0,0.5,0.0023,0.45,0.006,0.001,0.037,208.0
4757,1.25,903.22,568.71,65.84,590.0,367.0,399.0,0.8,0.035,0.22,0.006,0.001,0.001,220.0
4758,1.0,922.11,701.6,68.59,690.0,346.0,951.0,0.5,0.0024,0.43,0.003,0.001,0.037,194.0
4759,1.2,884.63,572.59,68.05,570.0,449.0,269.0,1.2,0.05,0.27,0.007,0.001,0.001,202.0
4760,1.2,916.77,698.42,62.31,690.0,309.0,989.0,0.5,0.0027,0.46,0.007,0.001,0.042,207.0
4761,1.4,900.78,573.39,64.15,670.0,427.0,900.0,0.8,0.035,0.18,0.004,0.001,0.001,172.0
4762,0.7,917.48,699.98,81.88,660.0,427.0,719.0,0.6,0.0023,0.07,0.0089,0.001,0.062,151.0
4763,0.8,915.42,567.99,72.37,670.0,425.0,915.0,0.8,0.04,0.16,0.004,0.001,0.001,172.0
4764,1.2,915.02,580.37,67.58,670.0,427.0,915.0,0.8,0.04,0.18,0.007,0.001,0.001,169.0
4765,0.6,916.31,699.44,79.9,690.0,306.0,990.0,0.5,0.0027,0.3899,0.006,0.001,0.038,201.0
4766,1.0,898.7,695.38,77.2,670.0,426.0,840.0,0.3,0.0022,0.06,0.006,0.001,0.064,134.0
4767,1.5,881.56,568.09,60.05,590.0,259.0,390.0,1.2,0.05,0.28,0.005,0.001,0.001,213.0
4768,1.0,894.02,578.43,66.53,590.0,369.0,390.0,1.2,0.05,0.43,0.007,0.001,0.001,213.0
4769,0.75,917.28,705.33,80.63,660.0,367.0,780.0,0.3,0.0024,0.06,0.002,0.001,0.059,143.0
4770,0.9,897.2,567.82,69.27,670.0,426.0,915.0,0.8,0.04,0.15,0.007,0.001,0.001,156.0
4771,1.02,888.48,570.09,70.92,590.0,247.0,404.0,1.2,0.045,0.28,0.0049,0.001,0.001,203.0
4772,0.9,887.21,564.67,69.0,670.0,426.0,900.0,0.8,0.05,0.18,0.011,0.001,0.001,160.0
4773,1.2,925.16,700.97,62.31,690.0,305.0,989.0,0.5,0.0031,0.42,0.005,0.001,0.044,206.0
4774,0.6,895.93,571.61,75.76,570.0,400.0,352.0,1.0,0.05,0.28,0.005,0.001,0.001,205.0
4775,0.8,916.86,574.05,74.0,670.0,428.0,914.0,1.2,0.0021,0.33,0.002,0.001,0.001,199.0
4776,1.4,890.28,618.87,52.0,600.0,271.0,409.0,1.2,0.08,1.25,0.043,0.026,0.011,399.0
4777,2.0,887.56,679.65,54.58,590.0,278.0,349.0,2.2,0.035,0.22,0.005,0.001,0.001,198.0
4778,1.6,877.09,573.41,59.05,570.0,330.0,278.0,1.4,0.05,0.24,0.002,0.001,0.001,197.0
4779,1.4,912.43,566.28,69.49,670.0,427.0,915.0,0.8,0.05,0.18,0.006,0.001,0.001,164.0
4780,0.8,921.6,697.71,79.38,660.0,427.0,719.0,0.6,0.0021,0.06,0.005,0.001,0.063,143.0
4781,0.7,916.21,698.78,76.03,690.0,307.0,990.0,0.5,0.0027,0.41,0.007,0.001,0.042,188.0
4782,0.8,885.94,575.95,72.5,590.0,372.0,392.0,1.2,0.05,0.28,0.003,0.001,0.001,190.0
4783,2.0,898.92,682.35,54.58,570.0,365.0,320.0,2.2,0.04,0.21,0.004,0.001,0.001,199.0
4784,0.65,911.43,567.99,75.79,670.0,426.0,900.0,0.8,0.0399,0.1599,0.008,0.001,0.001,171.0
4785,1.25,913.76,573.22,65.84,590.0,425.0,337.0,0.8,0.03,0.21,0.006,0.001,0.001,215.0
4786,1.0,915.78,569.22,72.87,670.0,429.0,930.0,0.8,0.04,0.15,0.003,0.001,0.001,174.0
4787,1.5,887.06,573.62,59.66,570.0,266.0,386.0,1.2,0.06,0.44,0.004,0.001,0.001,182.0
4788,0.6,873.59,574.14,77.82,590.0,365.0,403.0,1.0,0.045,0.25,0.006,0.001,0.001,209.0
4789,2.0,878.96,571.07,54.6,570.0,248.0,412.0,1.4,0.05,0.23,0.007,0.001,0.001,208.0
4790,1.5,907.1,566.6,70.48,670.0,471.0,887.0,0.8,0.04,0.18,0.005,0.001,0.001,178.0
4791,0.75,914.16,699.34,76.7,690.0,307.0,990.0,0.5,0.0021,0.3899,0.004,0.001,0.041,217.0
4792,0.7,927.08,699.73,78.67,690.0,309.0,990.0,0.5,0.0021,0.3899,0.004,0.001,0.041,228.0
4793,1.2,900.18,563.59,69.2,670.0,427.0,900.0,0.8,0.03,0.17,0.0089,0.001,0.001,172.0
4794,0.8,896.78,568.87,70.39,670.0,430.0,894.0,0.8,0.0399,0.18,0.003,0.0099,0.001,157.0
4795,0.9,917.05,594.06,69.83,690.0,305.0,986.0,0.5,0.0033,0.54,0.01,0.024,0.057,242.0
4796,1.0,888.16,571.31,72.11,570.0,269.0,337.0,1.2,0.05,0.46,0.012,0.001,0.001,205.0
4797,3.0,884.04,574.03,44.47,570.0,245.0,369.0,1.8,0.05,0.27,0.002,0.001,0.001,217.0
4798,0.7,912.7,702.42,81.88,660.0,429.0,810.0,0.3,0.0013,0.06,0.008,0.001,0.062,145.0
4799,1.2,887.12,573.28,65.51,570.0,310.0,328.0,1.2,0.06,0.42,0.003,0.001,0.001,200.0
4800,0.8,889.37,574.32,74.69,590.0,269.0,396.0,1.2,0.05,0.27,0.002,0.001,0.001,210.0
4801,1.2,887.83,574.64,65.31,590.0,372.0,395.0,1.2,0.0399,0.2599,0.003,0.001,0.001,200.0
4802,2.0,898.3,574.7,54.76,590.0,275.0,348.0,1.8,0.045,0.28,0.007,0.001,0.001,220.0
4803,1.2,872.07,574.77,61.56,590.0,306.0,329.0,1.2,0.06,0.32,0.002,0.001,0.001,207.0
4804,1.2,887.92,571.45,62.06,590.0,250.0,418.0,1.2,0.05,0.23,0.005,0.001,0.001,181.0
4805,0.9,915.09,591.22,69.83,690.0,305.0,990.0,0.5,0.0033,0.56,0.016,0.019,0.051,226.0
4806,3.0,890.43,571.1,44.47,590.0,399.0,325.0,1.8,0.045,0.27,0.007,0.001,0.001,220.0
4807,0.7,920.93,699.66,81.88,660.0,430.0,749.0,0.3,0.002,0.05,0.005,0.001,0.059,133.0
4808,2.0,885.78,578.08,55.07,590.0,245.0,390.0,1.5,0.06,0.45,0.007,0.001,0.001,205.0
4809,1.1,878.23,572.46,69.08,690.0,336.0,957.0,1.2,0.06,0.27,0.008,0.001,0.001,201.0
4810,2.0,886.78,577.94,49.1,570.0,367.0,348.0,1.8,0.044,0.25,0.003,0.001,0.001,218.0
4811,3.0,886.82,572.25,44.47,570.0,248.0,374.0,1.8,0.05,0.28,0.005,0.001,0.001,215.0
4812,0.7,897.51,547.24,69.71,670.0,428.0,900.0,0.6,0.045,0.15,0.006,0.001,0.001,158.0
4813,1.2,910.96,699.84,72.76,660.0,429.0,766.0,0.3,0.0021,0.05,0.007,0.001,0.056,137.0
4814,1.0,914.57,564.54,72.87,670.0,429.0,930.0,0.8,0.035,0.16,0.007,0.001,0.001,179.0
4815,2.0,918.13,680.91,54.58,590.0,264.0,387.0,2.2,0.035,0.21,0.003,0.001,0.001,192.0
4816,1.0,904.77,568.49,72.87,670.0,428.0,934.0,0.8,0.035,0.19,0.006,0.001,0.001,163.0
4817,0.6,888.78,574.52,79.8,590.0,249.0,438.0,0.8,0.05,0.47,0.004,0.001,0.001,244.0
4818,1.16,889.04,572.22,62.84,590.0,375.0,382.0,1.2,0.06,0.45,0.01,0.001,0.001,182.0
4819,0.6,922.69,699.68,82.17,670.0,425.0,930.0,0.3,0.0025,0.06,0.004,0.001,0.065,146.0
4820,1.6,882.33,579.73,57.32,570.0,454.0,228.0,1.4,0.045,0.24,0.01,0.001,0.001,218.0
4821,1.0,880.28,574.12,66.53,590.0,248.0,387.0,1.2,0.07,0.47,0.007,0.001,0.001,215.0
4822,1.0,919.79,698.92,77.2,670.0,428.0,930.0,0.3,0.0019,0.05,0.005,0.001,0.062,142.0
4823,1.2,886.93,574.17,65.31,590.0,291.0,332.0,1.2,0.04,0.22,0.003,0.001,0.001,212.0
4824,1.4,883.16,552.54,52.0,600.0,245.0,435.0,1.2,0.08,1.33,0.039,0.027,0.013,415.0
4825,0.63,898.04,572.19,75.43,590.0,244.0,420.0,0.8,0.025,0.21,0.004,0.001,0.001,222.0
4826,1.5,907.76,576.55,60.05,570.0,245.0,361.0,1.2,0.045,0.28,0.002,0.001,0.001,206.0
4827,0.63,883.4,574.32,77.61,570.0,269.0,381.0,0.8,0.05,0.43,0.004,0.001,0.001,185.0
4828,1.0,920.03,697.71,77.2,660.0,368.0,780.0,0.3,0.0021,0.07,0.002,0.001,0.064,142.0
4829,0.9,918.83,594.85,69.83,690.0,307.0,990.0,0.5,0.0027,0.62,0.006,0.021,0.055,242.0
4830,0.8,901.29,568.57,74.0,660.0,369.0,810.0,1.2,0.003,0.35,0.004,0.001,0.001,218.0
4831,0.8,910.0,568.65,72.37,670.0,429.0,921.0,0.8,0.04,0.14,0.006,0.001,0.001,156.0
4832,1.5,893.12,574.49,60.05,590.0,378.0,375.0,1.2,0.05,0.27,0.005,0.001,0.001,212.0
4833,1.4,876.34,579.97,64.58,660.0,425.0,780.0,1.2,0.05,0.28,0.007,0.001,0.001,185.0
4834,0.55,879.6,573.57,77.76,590.0,315.0,335.0,0.8,0.055,0.43,0.002,0.001,0.001,219.0
4835,0.55,890.2,574.11,77.76,590.0,303.0,344.0,0.8,0.055,0.43,0.002,0.001,0.001,210.0
4836,0.63,886.22,569.9,77.54,570.0,390.0,247.0,1.0,0.06,0.44,0.014,0.001,0.001,222.0
4837,2.0,888.2,571.52,54.76,570.0,306.0,304.0,1.8,0.05,0.2599,0.003,0.001,0.001,206.0
4838,0.7,913.65,702.53,81.88,660.0,367.0,806.0,0.3,0.0019,0.05,0.003,0.001,0.055,136.0
4839,1.5,907.2,569.03,70.48,670.0,424.0,929.0,0.8,0.04,0.18,0.007,0.001,0.001,178.0
4840,0.7,888.29,574.75,76.43,590.0,398.0,371.0,1.0,0.05,0.25,0.002,0.001,0.001,212.0
4841,1.5,883.88,572.67,56.2,590.0,253.0,413.0,1.2,0.05,0.4,0.005,0.001,0.001,182.0
4842,0.7,917.26,701.28,76.03,690.0,307.0,1020.0,0.4,0.0027,0.4199,0.0099,0.001,0.0379,209.0
4843,2.0,898.64,684.02,48.9,570.0,246.0,390.0,2.2,0.038,0.21,0.008,0.001,0.001,192.0
4844,2.0,888.6,683.01,54.33,590.0,289.0,332.0,2.0,0.04,0.21,0.007,0.001,0.001,207.0
4845,0.9,892.95,572.51,74.2,590.0,246.0,370.0,1.2,0.07,0.42,0.005,0.001,0.001,192.0
4846,0.9,886.99,573.83,74.2,570.0,250.0,397.0,1.2,0.07,0.42,0.005,0.001,0.001,192.0
4847,1.5,885.16,575.69,60.05,590.0,255.0,415.0,1.2,0.0599,0.31,0.013,0.001,0.001,217.0
4848,1.0,915.63,569.65,72.87,670.0,427.0,920.0,0.8,0.04,0.16,0.006,0.001,0.001,172.0
4849,0.8,900.86,573.59,72.37,670.0,427.0,920.0,0.8,0.05,0.15,0.011,0.001,0.001,178.0
4850,2.0,876.04,600.25,46.24,600.0,288.0,393.0,1.0,0.0799,1.2899,0.037,0.032,0.013,370.0
4851,1.25,903.51,566.19,65.84,590.0,375.0,371.0,0.8,0.0399,0.25,0.008,0.001,0.001,189.0
4852,0.8,903.58,565.22,70.39,670.0,428.0,959.0,0.8,0.045,0.15,0.003,0.001,0.001,178.0
4853,1.0,888.1,573.09,66.27,590.0,251.0,381.0,1.2,0.05,0.26,0.002,0.001,0.001,212.0
4854,1.5,887.74,573.25,60.05,590.0,368.0,400.0,1.2,0.04,0.26,0.0089,0.001,0.001,213.0
4855,1.2,890.47,576.18,65.83,590.0,385.0,370.0,1.2,0.045,0.26,0.008,0.001,0.001,181.0
4856,1.6,880.75,576.85,59.05,590.0,248.0,411.0,1.4,0.045,0.21,0.007,0.001,0.001,208.0
4857,1.0,923.11,697.44,68.59,690.0,306.0,1020.0,0.5,0.0033,0.45,0.005,0.001,0.044,212.0
4858,0.7,880.51,569.62,74.21,590.0,477.0,248.0,1.0,0.04,0.3,0.004,0.001,0.001,193.0
4859,1.5,888.12,574.33,62.05,590.0,367.0,399.0,1.2,0.04,0.28,0.006,0.001,0.001,217.0
4860,0.8,915.67,700.51,79.38,660.0,367.0,810.0,0.3,0.0015,0.07,0.0049,0.001,0.0599,135.0
4861,1.0,889.41,574.31,68.63,590.0,251.0,415.0,1.2,0.05,0.49,0.006,0.001,0.001,231.0
4862,2.0,878.59,683.62,54.58,570.0,401.0,295.0,2.2,0.04,0.21,0.003,0.001,0.001,187.0
4863,0.7,884.93,572.48,77.44,590.0,397.0,355.0,0.8,0.05,0.27,0.004,0.001,0.001,171.0
4864,0.65,919.08,702.2,80.71,660.0,428.0,747.0,0.3,0.0021,0.05,0.0089,0.001,0.056,142.0
4865,1.0,885.36,571.81,66.27,590.0,366.0,405.0,1.2,0.045,0.24,0.005,0.001,0.001,210.0
4866,0.55,883.85,571.5,77.76,570.0,285.0,322.0,0.8,0.06,0.45,0.01,0.001,0.001,206.0
4867,1.75,881.69,574.08,52.87,600.0,380.0,288.0,1.5,0.06,0.42,0.004,0.001,0.001,180.0
4868,2.0,883.4,605.03,46.13,600.0,316.0,351.0,1.2,0.06,1.3,0.042,0.031,0.013,440.0
4869,0.7,917.53,699.72,81.88,660.0,370.0,808.0,0.3,0.0024,0.06,0.005,0.001,0.062,142.0
4870,1.5,892.45,575.01,56.63,590.0,390.0,369.0,1.2,0.05,0.24,0.0089,0.001,0.001,210.0
4871,2.0,881.48,573.74,54.6,570.0,284.0,380.0,1.4,0.06,0.26,0.007,0.001,0.001,202.0
4872,0.75,919.41,699.0,80.63,660.0,367.0,795.0,0.3,0.0023,0.07,0.005,0.001,0.061,135.0
4873,1.5,911.89,565.59,68.02,670.0,427.0,899.0,0.8,0.0399,0.1299,0.0049,0.001,0.001,174.0
4874,0.6,878.37,568.63,75.76,590.0,245.0,405.0,1.0,0.05,0.3,0.004,0.001,0.001,210.0
4875,1.5,902.41,566.96,70.48,670.0,424.0,870.0,0.8,0.045,0.18,0.005,0.001,0.001,179.0
4876,0.7,924.59,697.19,78.21,690.0,307.0,989.0,0.5,0.0024,0.3899,0.006,0.001,0.038,198.0
4877,1.2,915.44,698.79,62.31,690.0,306.0,1020.0,1.0,0.0023,0.38,0.004,0.001,0.038,205.0
4878,3.15,892.15,569.77,41.69,590.0,252.0,397.0,1.8,0.045,0.26,0.0089,0.001,0.001,214.0
4879,1.2,913.96,698.58,62.31,690.0,308.0,990.0,0.6,0.0032,0.4,0.005,0.001,0.038,218.0
4880,1.2,929.8,709.42,62.31,690.0,307.0,997.0,0.5,0.0032,0.4,0.005,0.001,0.038,201.0
4881,1.2,890.25,580.09,65.31,590.0,253.0,375.0,1.2,0.045,0.33,0.012,0.001,0.001,210.0
4882,1.2,884.26,575.35,65.31,590.0,244.0,395.0,1.2,0.045,0.22,0.003,0.001,0.001,202.0
4883,1.6,892.17,571.13,57.32,570.0,253.0,385.0,1.4,0.035,0.2399,0.002,0.001,0.001,212.0
4884,1.5,911.48,574.52,61.25,590.0,248.0,418.0,0.8,0.03,0.23,0.011,0.001,0.001,206.0
4885,0.7,919.5,698.18,81.88,670.0,426.0,900.0,0.3,0.0024,0.07,0.004,0.001,0.065,136.0
4886,0.7,918.83,704.94,76.53,690.0,309.0,988.0,0.5,0.0023,0.45,0.006,0.001,0.037,208.0
4887,1.1,887.9,572.16,68.67,590.0,511.0,216.0,1.2,0.05,0.27,0.005,0.001,0.001,170.0
4888,0.75,915.27,702.29,80.63,670.0,425.0,900.0,0.3,0.003,0.08,0.004,0.001,0.065,142.0
4889,1.91,900.61,573.52,53.48,590.0,353.0,275.0,1.5,0.07,0.4,0.005,0.001,0.001,180.0
4890,0.7,893.54,573.23,76.43,570.0,269.0,381.0,1.0,0.05,0.29,0.005,0.001,0.001,207.0
4891,0.8,896.68,576.57,74.94,590.0,246.0,390.0,1.2,0.07,0.41,0.004,0.001,0.001,213.0
4892,0.8,912.22,567.41,72.37,670.0,425.0,930.0,0.8,0.033,0.17,0.006,0.001,0.001,178.0
4893,0.9,879.04,575.67,69.13,590.0,245.0,405.0,1.2,0.045,0.25,0.006,0.001,0.001,208.0
4894,1.0,914.0,698.6,68.59,690.0,325.0,970.0,0.5,0.0018,0.4,0.005,0.001,0.043,197.0
4895,0.55,889.39,572.56,77.76,590.0,439.0,197.0,1.0,0.08,0.41,0.008,0.001,0.001,219.0
4896,3.0,882.34,683.41,44.09,570.0,286.0,355.0,2.0,0.045,0.22,0.004,0.001,0.001,219.0
4897,1.6,889.96,680.51,57.13,590.0,245.0,393.0,1.8,0.03,0.2,0.003,0.001,0.001,192.0
4898,1.88,888.83,574.07,51.93,570.0,282.0,353.0,1.5,0.08,0.41,0.008,0.001,0.001,190.0
4899,1.2,920.71,704.4,72.76,660.0,425.0,780.0,0.5,0.0024,0.06,0.002,0.001,0.059,160.0
4900,0.7,914.34,699.05,76.53,690.0,309.0,982.0,0.5,0.003,0.43,0.0089,0.001,0.042,222.0
4901,1.5,882.7,571.14,56.63,570.0,314.0,324.0,1.2,0.05,0.27,0.003,0.001,0.001,212.0
4902,1.2,880.6,571.14,61.56,590.0,251.0,446.0,1.2,0.05,0.27,0.006,0.001,0.001,196.0
4903,1.0,906.21,565.52,72.87,670.0,427.0,930.0,0.8,0.05,0.16,0.006,0.001,0.001,178.0
4904,0.7,898.97,568.64,75.73,670.0,429.0,900.0,0.8,0.04,0.17,0.006,0.001,0.001,178.0
4905,1.2,914.32,566.59,69.2,670.0,424.0,874.0,0.8,0.03,0.18,0.003,0.001,0.001,165.0
4906,1.2,916.69,699.74,72.76,670.0,429.0,915.0,0.3,0.0024,0.06,0.003,0.001,0.061,160.0
4907,0.7,919.45,702.9,81.88,670.0,424.0,886.0,0.3,0.0027,0.07,0.006,0.001,0.065,142.0
4908,0.7,919.57,697.3,81.88,670.0,427.0,915.0,0.4,0.0029,0.07,0.005,0.001,0.061,151.0
4909,1.25,909.74,571.52,65.84,550.0,380.0,332.0,0.8,0.035,0.25,0.004,0.001,0.001,211.0
4910,1.5,881.92,571.01,56.2,570.0,250.0,384.0,1.2,0.07,0.48,0.006,0.001,0.001,200.0
4911,1.0,914.11,698.03,77.2,660.0,427.0,780.0,0.3,0.0017,0.07,0.004,0.001,0.065,146.0
4912,1.2,891.14,573.32,62.06,590.0,252.0,387.0,1.2,0.042,0.23,0.005,0.001,0.001,181.0
4913,1.2,879.38,572.2,64.86,590.0,263.0,388.0,1.2,0.045,0.27,0.002,0.001,0.001,192.0
4914,1.6,893.96,576.72,57.32,570.0,246.0,390.0,1.4,0.05,0.2599,0.002,0.001,0.001,206.0
4915,1.5,915.61,572.5,70.48,670.0,426.0,905.0,0.8,0.04,0.17,0.005,0.001,0.001,179.0
4916,3.0,874.08,680.68,44.25,570.0,251.0,354.0,2.2,0.035,0.24,0.006,0.001,0.001,194.0
4917,0.65,898.49,570.79,77.4,670.0,428.0,900.0,0.8,0.035,0.16,0.004,0.001,0.001,160.0
4918,1.54,885.15,587.07,58.47,590.0,418.0,317.0,1.5,0.07,0.45,0.011,0.001,0.001,185.0
4919,0.8,914.29,697.3,79.38,670.0,428.0,900.0,0.3,0.0017,0.07,0.003,0.001,0.06,130.0
4920,1.2,904.33,695.82,72.76,660.0,425.0,790.0,0.3,0.0018,0.06,0.005,0.001,0.052,140.0
4921,1.9,891.44,574.97,53.71,570.0,245.0,388.0,1.5,0.06,0.44,0.005,0.001,0.001,190.0
4922,1.2,883.96,571.38,64.86,590.0,271.0,395.0,1.2,0.04,0.29,0.003,0.001,0.001,197.0
4923,2.0,893.08,681.95,54.58,570.0,247.0,382.0,2.2,0.04,0.21,0.004,0.001,0.001,198.0
4924,0.6,921.32,701.03,82.17,660.0,429.0,731.0,0.3,0.002,0.05,0.004,0.001,0.064,153.0
4925,1.5,893.94,571.88,59.66,570.0,245.0,390.0,1.2,0.06,0.46,0.011,0.001,0.001,182.0
4926,1.0,888.91,562.04,74.23,670.0,557.0,774.0,0.8,0.05,0.16,0.004,0.001,0.001,168.0
4927,1.22,893.81,575.86,65.69,590.0,244.0,420.0,1.2,0.045,0.27,0.002,0.001,0.001,207.0
4928,0.9,891.2,571.48,73.97,570.0,264.0,377.0,1.2,0.045,0.25,0.005,0.001,0.001,209.0
4929,0.6,903.62,565.3,79.33,670.0,426.0,900.0,0.8,0.035,0.19,0.0089,0.001,0.001,180.0
4930,0.7,910.58,699.75,78.67,690.0,307.0,960.0,0.5,0.0032,0.3899,0.004,0.001,0.038,231.0
4931,0.7,926.79,699.12,78.21,690.0,307.0,1020.0,0.5,0.003,0.4199,0.004,0.001,0.035,211.0
4932,0.7,916.73,697.63,81.88,670.0,427.0,907.0,0.3,0.0023,0.06,0.006,0.001,0.06,135.0
4933,0.9,908.47,699.84,78.49,660.0,376.0,802.0,0.3,0.0025,0.07,0.005,0.001,0.057,152.0
4934,0.63,883.27,573.98,77.61,600.0,277.0,375.0,0.8,0.05,0.43,0.003,0.001,0.001,185.0
4935,1.2,924.53,702.77,62.31,690.0,306.0,1002.0,0.5,0.0025,0.47,0.005,0.001,0.038,212.0
4936,2.0,894.57,572.01,55.07,570.0,384.0,350.0,1.5,0.06,0.43,0.0089,0.001,0.001,213.0
4937,0.6,893.17,571.05,75.76,590.0,274.0,356.0,1.0,0.045,0.25,0.003,0.001,0.001,201.0
4938,1.5,894.81,573.66,56.63,590.0,251.0,388.0,1.2,0.05,0.28,0.007,0.001,0.001,210.0
4939,2.5,925.1,700.25,57.83,690.0,306.0,990.0,0.3,0.0016,0.05,0.005,0.001,0.062,141.0
4940,0.8,917.16,698.2,79.38,660.0,426.0,795.0,0.3,0.0017,0.07,0.005,0.001,0.066,130.0
4941,1.5,888.95,571.68,56.86,570.0,253.0,384.0,1.2,0.05,0.44,0.024,0.001,0.001,226.0
4942,1.4,880.33,613.11,52.0,600.0,250.0,373.0,1.5,0.09,1.29,0.054,0.03,0.014,346.0
4943,1.2,879.14,574.97,62.06,590.0,251.0,409.0,1.2,0.05,0.23,0.005,0.001,0.001,190.0
4944,2.0,888.28,680.61,54.58,600.0,266.0,415.0,2.2,0.035,0.19,0.003,0.001,0.001,182.0
4945,0.8,901.11,572.69,74.0,670.0,427.0,890.0,1.2,0.0031,0.3,0.008,0.001,0.001,205.0
4946,0.7,910.69,566.1,75.73,670.0,426.0,900.0,0.8,0.035,0.2,0.006,0.001,0.001,179.0
4947,1.5,893.32,580.53,59.66,570.0,245.0,375.0,1.2,0.05,0.43,0.003,0.001,0.001,185.0
4948,3.0,888.4,578.39,44.47,570.0,502.0,193.0,1.8,0.045,0.28,0.007,0.001,0.001,217.0
4949,1.2,919.06,699.94,62.31,690.0,305.0,1068.0,0.5,0.0029,0.4,0.005,0.001,0.041,206.0
4950,1.2,889.05,571.44,65.31,590.0,248.0,402.0,1.2,0.0599,0.27,0.0109,0.001,0.001,202.0
4951,1.6,891.24,686.27,57.13,570.0,252.0,358.0,1.8,0.035,0.21,0.003,0.001,0.001,193.0
4952,1.6,889.24,685.7,57.13,570.0,276.0,329.0,1.8,0.035,0.21,0.003,0.001,0.001,193.0
4953,1.6,886.68,679.73,57.13,570.0,314.0,319.0,1.8,0.035,0.21,0.003,0.001,0.001,199.0
4954,0.7,906.06,551.66,69.71,670.0,426.0,900.0,0.6,0.045,0.15,0.006,0.001,0.001,155.0
4955,0.65,918.02,700.06,78.23,690.0,306.0,988.0,0.5,0.0024,0.4,0.007,0.001,0.041,207.0
4956,1.4,919.75,699.97,59.8,690.0,306.0,1019.0,0.5,0.0029,0.48,0.007,0.001,0.045,218.0
4957,1.2,914.27,700.06,62.31,690.0,354.0,940.0,0.5,0.0024,0.45,0.006,0.001,0.045,222.0
4958,1.4,913.72,563.77,70.13,670.0,427.0,898.0,0.8,0.0299,0.1899,0.0049,0.001,0.001,171.0
4959,1.6,883.6,577.97,56.87,570.0,263.0,388.0,1.5,0.07,0.44,0.008,0.001,0.001,200.0
4960,0.8,908.05,570.83,72.37,670.0,428.0,908.0,0.8,0.03,0.16,0.005,0.001,0.001,151.0
4961,1.2,881.8,569.69,67.63,590.0,266.0,383.0,1.2,0.045,0.2599,0.003,0.001,0.001,194.0
4962,0.9,917.13,702.84,69.83,690.0,306.0,990.0,0.5,0.0026,0.44,0.005,0.001,0.042,209.0
4963,1.15,887.94,577.03,63.63,570.0,276.0,374.0,1.2,0.06,0.46,0.006,0.001,0.001,216.0
4964,1.2,910.93,699.58,62.31,690.0,307.0,979.0,0.5,0.0027,0.41,0.006,0.001,0.042,204.0
4965,1.2,910.88,704.04,62.31,690.0,326.0,968.0,0.5,0.0027,0.41,0.006,0.001,0.042,199.0
4966,1.54,889.45,573.85,58.47,590.0,391.0,364.0,1.5,0.06,0.45,0.01,0.001,0.001,182.0
4967,1.2,910.56,699.43,72.89,660.0,368.0,761.0,1.0,0.0019,0.07,0.004,0.001,0.062,157.0
4968,1.0,887.04,572.15,72.11,620.0,288.0,331.0,1.2,0.06,0.46,0.005,0.001,0.001,212.0
4969,0.65,911.73,699.55,80.71,660.0,425.0,795.0,0.7,0.0023,0.07,0.006,0.001,0.062,153.0
4970,0.7,917.3,702.44,78.67,690.0,303.0,975.0,0.5,0.0031,0.4499,0.004,0.001,0.0439,223.0
4971,2.0,893.26,578.98,49.1,590.0,287.0,348.0,1.8,0.04,0.24,0.004,0.001,0.001,205.0
4972,0.65,913.34,563.77,75.79,670.0,425.0,757.0,0.8,0.045,0.16,0.01,0.001,0.001,166.0
4973,0.7,878.43,574.38,76.43,660.0,366.0,790.0,1.0,0.04,0.26,0.004,0.001,0.001,181.0
4974,0.95,888.34,566.62,67.97,590.0,281.0,388.0,1.2,0.04,0.22,0.003,0.001,0.001,209.0
4975,0.7,881.57,570.96,75.93,590.0,257.0,377.0,1.0,0.042,0.26,0.005,0.001,0.001,186.0
4976,0.8,889.78,574.01,73.0,570.0,384.0,341.0,1.2,0.05,0.2599,0.004,0.001,0.001,206.0
4977,1.15,888.62,573.35,63.16,590.0,248.0,402.0,1.2,0.06,0.4,0.006,0.001,0.001,205.0
4978,0.63,909.97,568.98,75.43,570.0,247.0,380.0,0.8,0.04,0.21,0.008,0.001,0.001,224.0
4979,1.15,914.87,703.89,73.87,660.0,429.0,795.0,0.3,0.0022,0.07,0.006,0.001,0.057,149.0
4980,0.7,922.41,702.44,81.88,660.0,428.0,787.0,0.3,0.0021,0.05,0.006,0.001,0.062,146.0
4981,3.0,891.17,681.42,44.25,590.0,247.0,390.0,2.2,0.05,0.22,0.006,0.001,0.001,195.0
4982,0.9,906.95,569.3,69.0,670.0,425.0,900.0,0.8,0.04,0.17,0.011,0.001,0.001,155.0
4983,1.5,885.06,613.73,56.06,600.0,259.0,422.0,1.0,0.1,1.3099,0.035,0.033,0.012,371.0
4984,0.7,919.71,697.65,78.67,690.0,308.0,990.0,0.5,0.0027,0.43,0.008,0.001,0.0379,222.0
4985,1.2,902.72,567.61,69.2,670.0,427.0,930.0,0.8,0.044,0.17,0.004,0.001,0.001,155.0
4986,1.25,924.32,703.23,71.64,660.0,427.0,777.0,0.3,0.0022,0.07,0.007,0.001,0.067,148.0
4987,1.0,903.43,566.05,74.23,670.0,427.0,915.0,0.8,0.045,0.17,0.007,0.001,0.001,157.0
4988,1.4,908.98,566.93,70.13,670.0,426.0,900.0,0.8,0.045,0.17,0.007,0.001,0.001,167.0
4989,0.7,913.54,703.06,76.53,690.0,309.0,982.0,0.5,0.0031,0.3899,0.006,0.001,0.035,212.0
4990,1.4,894.5,572.58,59.51,570.0,243.0,383.0,1.2,0.05,0.27,0.008,0.001,0.001,218.0
4991,0.95,888.13,574.5,67.97,570.0,377.0,347.0,1.2,0.0399,0.2399,0.0049,0.001,0.001,206.0
4992,1.5,907.02,563.39,70.48,670.0,427.0,915.0,0.8,0.045,0.15,0.007,0.001,0.001,175.0
4993,2.5,894.63,565.69,57.62,670.0,427.0,900.0,0.8,0.035,0.16,0.004,0.001,0.001,172.0
4994,0.9,909.43,565.69,69.0,670.0,431.0,930.0,0.8,0.045,0.17,0.002,0.001,0.001,172.0
4995,0.9,915.06,567.92,69.0,670.0,425.0,920.0,0.8,0.045,0.17,0.002,0.001,0.001,168.0
4996,0.9,887.74,573.05,71.78,570.0,246.0,390.0,1.2,0.06,0.47,0.006,0.001,0.001,214.0
4997,1.55,911.02,606.13,52.0,570.0,244.0,548.0,1.2,0.035,1.52,0.006,0.019,0.001,356.0
4998,1.0,914.03,699.5,77.2,660.0,425.0,795.0,0.6,0.002,0.06,0.004,0.001,0.064,143.0
4999,1.0,879.71,574.21,72.11,590.0,246.0,405.0,1.2,0.06,0.43,0.006,0.001,0.001,208.0
5000,1.5,909.93,566.1,70.48,670.0,423.0,931.0,0.8,0.04,0.15,0.004,0.001,0.001,177.0
5001,0.7,918.16,701.52,81.88,670.0,426.0,900.0,0.3,0.0017,0.07,0.0089,0.001,0.06,150.0
5002,1.91,887.93,572.58,53.48,570.0,340.0,281.0,1.5,0.06,0.4,0.002,0.001,0.001,180.0
5003,0.9,927.99,704.42,79.44,670.0,427.0,905.0,0.5,0.002,0.06,0.004,0.001,0.064,145.0
5004,0.8,910.19,572.11,72.37,670.0,425.0,869.0,0.8,0.035,0.17,0.008,0.001,0.001,174.0
5005,1.0,886.42,576.82,68.63,590.0,246.0,404.0,1.2,0.05,0.49,0.006,0.001,0.001,212.0
5006,1.2,917.29,571.15,69.2,670.0,430.0,891.0,0.8,0.04,0.14,0.002,0.001,0.001,179.0
5007,0.7,895.45,568.62,72.0,670.0,426.0,930.0,0.8,0.035,0.15,0.003,0.001,0.001,157.0
5008,0.85,922.92,700.47,79.65,660.0,430.0,780.0,0.3,0.002,0.06,0.005,0.001,0.065,153.0
5009,0.8,887.47,564.86,73.0,570.0,244.0,405.0,1.2,0.04,0.28,0.003,0.001,0.001,209.0
5010,1.0,874.09,576.37,65.77,590.0,377.0,410.0,1.2,0.04,0.3,0.006,0.001,0.001,210.0
5011,1.0,912.76,564.94,72.87,670.0,430.0,929.0,0.8,0.04,0.18,0.0089,0.001,0.001,167.0
5012,2.0,893.16,684.21,54.58,570.0,248.0,360.0,2.2,0.035,0.2,0.004,0.001,0.001,199.0
5013,0.7,920.54,698.51,76.03,690.0,307.0,989.0,0.5,0.003,0.37,0.0089,0.001,0.04,212.0
5014,1.0,891.59,568.59,72.11,590.0,263.0,401.0,1.2,0.08,0.43,0.006,0.001,0.001,210.0
5015,1.2,882.96,569.59,64.86,590.0,246.0,405.0,1.2,0.05,0.28,0.003,0.001,0.001,190.0
5016,0.8,920.89,698.2,79.38,660.0,366.0,742.0,0.3,0.0027,0.06,0.005,0.001,0.06,134.0
5017,0.65,918.47,700.65,80.71,660.0,425.0,795.0,0.3,0.002,0.07,0.004,0.001,0.057,134.0
5018,0.8,919.73,702.67,79.38,660.0,429.0,809.0,0.3,0.0026,0.07,0.0089,0.001,0.067,135.0
5019,1.0,934.75,702.13,77.2,660.0,365.0,810.0,0.3,0.002,0.0799,0.0049,0.001,0.0649,155.0
5020,1.5,913.76,568.42,68.02,670.0,427.0,900.0,0.8,0.03,0.15,0.0089,0.001,0.001,171.0
5021,1.0,924.87,702.25,71.29,690.0,322.0,973.0,0.5,0.0023,0.42,0.005,0.001,0.04,211.0
5022,1.15,886.61,569.25,67.25,590.0,246.0,405.0,1.2,0.045,0.23,0.006,0.001,0.001,200.0
5023,1.02,888.3,579.7,70.92,590.0,388.0,372.0,1.2,0.05,0.29,0.008,0.001,0.001,208.0
5024,1.5,884.99,571.45,59.66,570.0,246.0,390.0,1.2,0.0599,0.4099,0.0049,0.001,0.001,210.0
5025,0.8,914.81,567.56,72.37,670.0,427.0,926.0,0.8,0.0379,0.1599,0.004,0.001,0.001,172.0
5026,0.8,927.26,699.96,79.38,670.0,428.0,913.0,0.3,0.0022,0.07,0.004,0.001,0.063,144.0
5027,1.0,912.04,699.96,77.2,660.0,366.0,810.0,0.6,0.0024,0.06,0.005,0.001,0.062,143.0
5028,0.8,896.69,575.34,73.0,570.0,291.0,346.0,1.0,0.05,0.24,0.003,0.001,0.001,210.0
5029,2.5,892.64,569.02,53.73,570.0,249.0,400.0,1.8,0.04,0.28,0.003,0.001,0.001,226.0
5030,2.5,896.68,688.65,53.55,570.0,256.0,359.0,2.2,0.04,0.2,0.004,0.001,0.001,194.0
5031,0.6,916.94,563.13,77.61,670.0,428.0,899.0,0.8,0.045,0.15,0.003,0.001,0.001,157.0
5032,0.7,884.62,569.79,76.43,590.0,246.0,390.0,1.0,0.05,0.47,0.002,0.001,0.001,203.0
5033,0.58,887.46,576.84,78.3,570.0,244.0,410.0,1.0,0.08,0.43,0.044,0.001,0.001,228.0
5034,2.5,872.25,676.64,53.55,570.0,247.0,372.0,2.2,0.025,0.23,0.015,0.001,0.001,215.0
5035,0.7,885.14,573.41,74.75,570.0,514.0,214.0,1.0,0.045,0.28,0.007,0.001,0.001,219.0
5036,1.2,919.02,701.53,72.76,660.0,429.0,810.0,0.3,0.0019,0.07,0.003,0.001,0.061,137.0
5037,0.75,911.32,698.73,80.63,670.0,425.0,900.0,0.6,0.0021,0.07,0.004,0.001,0.064,148.0
5038,0.63,909.41,565.76,75.43,570.0,248.0,389.0,0.6,0.03,0.2,0.003,0.001,0.001,181.0
5039,2.0,877.73,679.63,48.9,590.0,252.0,385.0,2.2,0.04,0.21,0.005,0.001,0.001,184.0
5040,1.0,895.15,577.19,72.11,590.0,248.0,418.0,1.2,0.05,0.46,0.002,0.001,0.001,197.0
5041,0.8,926.86,703.03,79.38,660.0,364.0,780.0,0.3,0.0025,0.07,0.006,0.001,0.065,140.0
5042,1.9,889.41,573.01,53.71,570.0,425.0,210.0,1.5,0.07,0.5,0.011,0.001,0.001,190.0
5043,0.8,904.92,701.58,72.7,690.0,325.0,973.0,0.5,0.0027,0.43,0.0089,0.001,0.039,218.0
5044,0.8,913.49,701.51,79.38,660.0,365.0,791.0,0.3,0.0023,0.07,0.004,0.001,0.062,150.0
5045,1.0,892.35,579.19,72.11,590.0,371.0,385.0,1.2,0.05,0.41,0.004,0.001,0.001,221.0
5046,1.4,918.77,699.15,71.46,660.0,366.0,780.0,0.3,0.002,0.05,0.004,0.001,0.058,152.0
5047,0.7,921.9,699.48,81.88,660.0,428.0,795.0,0.3,0.0023,0.07,0.004,0.001,0.062,146.0
5048,1.0,883.23,573.63,66.27,590.0,368.0,395.0,1.2,0.045,0.25,0.002,0.001,0.001,213.0
5049,1.0,919.02,702.39,77.2,660.0,429.0,810.0,0.3,0.0022,0.05,0.004,0.001,0.06,141.0
5050,0.8,904.91,570.37,70.39,670.0,427.0,926.0,0.8,0.04,0.18,0.002,0.001,0.001,171.0
5051,0.65,919.27,698.24,77.73,690.0,324.0,971.0,0.5,0.003,0.42,0.005,0.001,0.042,218.0
5052,2.5,883.2,571.16,53.58,570.0,255.0,365.0,1.5,0.07,0.43,0.008,0.001,0.001,207.0
5053,1.25,921.19,700.58,71.64,660.0,427.0,777.0,0.6,0.0026,0.06,0.0089,0.001,0.064,158.0
5054,1.0,888.22,574.1,68.38,590.0,396.0,358.0,1.2,0.045,0.26,0.007,0.001,0.001,195.0
5055,1.0,891.03,572.93,66.27,600.0,290.0,343.0,1.2,0.05,0.24,0.003,0.001,0.001,200.0
5056,3.0,881.62,569.83,44.47,570.0,275.0,320.0,1.8,0.045,0.27,0.005,0.001,0.001,217.0
5057,1.0,917.08,701.04,77.2,660.0,428.0,809.0,0.3,0.0017,0.07,0.004,0.001,0.065,151.0
5058,0.9,905.53,585.79,69.83,690.0,307.0,990.0,0.5,0.0027,0.54,0.004,0.02,0.051,237.0
5059,2.0,892.51,680.1,54.58,570.0,276.0,329.0,2.2,0.035,0.22,0.005,0.001,0.001,193.0
5060,0.8,919.09,701.36,79.38,670.0,427.0,869.0,0.3,0.0019,0.08,0.004,0.001,0.064,135.0
5061,1.0,878.1,576.62,66.53,590.0,386.0,339.0,1.2,0.07,0.45,0.011,0.001,0.001,213.0
5062,1.6,909.49,569.08,65.21,670.0,425.0,903.0,0.8,0.05,0.18,0.006,0.001,0.001,166.0
5063,1.2,877.32,572.0,64.86,590.0,389.0,365.0,1.2,0.05,0.28,0.006,0.001,0.001,194.0
5064,0.7,918.63,700.12,76.53,690.0,306.0,958.0,0.5,0.0033,0.45,0.01,0.001,0.045,206.0
5065,1.5,889.9,572.63,63.86,570.0,269.0,353.0,1.2,0.05,0.31,0.003,0.001,0.001,218.0
5066,0.7,910.33,566.14,72.27,670.0,427.0,923.0,0.8,0.03,0.17,0.006,0.001,0.001,162.0
5067,1.2,889.45,573.6,66.47,590.0,249.0,390.0,1.2,0.07,0.42,0.007,0.001,0.001,208.0
5068,1.1,909.04,570.91,68.67,590.0,247.0,405.0,1.2,0.045,0.24,0.002,0.001,0.001,197.0
5069,0.9,924.8,702.23,69.83,690.0,310.0,977.0,0.5,0.0026,0.42,0.005,0.001,0.041,196.0
5070,1.0,873.56,571.68,65.77,590.0,320.0,314.0,1.2,0.05,0.23,0.007,0.001,0.001,209.0
5071,1.5,877.67,577.21,59.66,570.0,376.0,348.0,1.2,0.06,0.44,0.007,0.001,0.001,185.0
5072,1.0,872.91,572.07,65.77,590.0,370.0,354.0,1.2,0.05,0.26,0.005,0.001,0.001,186.0
5073,0.8,905.78,570.22,72.37,670.0,429.0,897.0,0.8,0.05,0.16,0.002,0.001,0.001,179.0
5074,1.2,916.59,567.78,69.2,670.0,430.0,923.0,0.8,0.04,0.18,0.006,0.001,0.001,173.0
5075,0.8,900.57,568.53,72.37,670.0,432.0,926.0,0.8,0.045,0.17,0.007,0.001,0.001,166.0
5076,1.0,874.8,573.61,65.77,590.0,320.0,314.0,1.2,0.045,0.27,0.005,0.001,0.001,189.0
5077,0.7,919.09,701.67,81.88,660.0,428.0,795.0,0.3,0.0023,0.06,0.003,0.001,0.057,139.0
5078,0.7,914.41,702.86,81.88,670.0,425.0,898.0,0.3,0.0023,0.06,0.003,0.001,0.057,130.0
5079,1.8,890.42,575.95,54.38,570.0,248.0,390.0,1.4,0.06,0.25,0.002,0.001,0.001,218.0
5080,1.25,912.37,570.32,65.84,590.0,369.0,385.0,0.8,0.05,0.22,0.01,0.001,0.001,192.0
5081,1.0,919.51,702.1,71.29,690.0,322.0,973.0,0.5,0.0025,0.48,0.007,0.001,0.041,216.0
5082,1.2,912.37,577.6,69.2,670.0,428.0,900.0,0.8,0.04,0.17,0.004,0.001,0.001,175.0
5083,1.2,930.33,698.85,62.31,690.0,307.0,975.0,0.5,0.0025,0.48,0.007,0.001,0.041,207.0
5084,1.5,891.1,575.83,59.66,590.0,388.0,372.0,1.2,0.06,0.43,0.013,0.001,0.001,185.0
5085,1.2,923.46,700.73,62.31,690.0,306.0,965.0,0.5,0.0037,0.44,0.004,0.001,0.04,212.0
5086,1.2,883.63,577.79,67.63,590.0,374.0,390.0,1.2,0.04,0.25,0.007,0.001,0.001,191.0
5087,1.0,891.02,573.25,71.89,570.0,366.0,344.0,1.2,0.04,0.25,0.007,0.001,0.001,199.0
5088,2.0,890.12,680.32,59.12,570.0,401.0,295.0,2.2,0.035,0.19,0.004,0.001,0.001,199.0
5089,1.2,884.33,576.56,65.51,590.0,378.0,388.0,1.2,0.06,0.41,0.004,0.001,0.001,213.0
5090,1.5,892.05,564.98,70.48,670.0,433.0,928.0,0.8,0.05,0.17,0.006,0.001,0.001,161.0
5091,1.88,884.43,582.88,51.93,590.0,287.0,351.0,1.5,0.06,0.44,0.005,0.001,0.001,200.0
5092,0.65,925.24,700.83,80.21,690.0,307.0,990.0,0.5,0.0025,0.44,0.005,0.001,0.042,222.0
5093,2.0,914.91,567.72,59.22,670.0,427.0,900.0,0.8,0.04,0.14,0.008,0.001,0.001,178.0
5094,1.6,879.65,615.14,53.09,600.0,250.0,373.0,1.2,0.08,1.35,0.0359,0.031,0.015,397.0
5095,2.5,882.85,572.83,53.73,570.0,249.0,391.0,1.8,0.06,0.26,0.01,0.001,0.001,217.0
5096,0.65,920.92,700.11,80.21,690.0,303.0,990.0,0.5,0.0032,0.45,0.006,0.001,0.04,217.0
5097,0.65,919.27,702.17,78.23,690.0,360.0,810.0,0.5,0.0032,0.45,0.006,0.001,0.04,218.0
5098,2.5,903.86,565.55,53.76,670.0,427.0,900.0,0.8,0.04,0.15,0.006,0.001,0.001,177.0
5099,1.0,932.99,695.6,77.2,660.0,429.0,810.0,0.3,0.0019,0.07,0.003,0.001,0.064,140.0
5100,0.8,899.01,569.98,70.39,670.0,429.0,866.0,0.8,0.04,0.17,0.0089,0.001,0.001,158.0
5101,1.0,914.81,701.81,68.59,690.0,385.0,897.0,0.5,0.003,0.41,0.005,0.001,0.04,208.0
5102,0.6,898.9,569.51,79.33,670.0,428.0,914.0,0.8,0.032,0.17,0.0089,0.001,0.001,155.0
5103,2.3,887.69,573.95,57.44,570.0,306.0,304.0,1.8,0.05,0.26,0.006,0.001,0.001,215.0
5104,1.0,907.06,567.55,74.23,670.0,424.0,900.0,0.8,0.035,0.16,0.005,0.001,0.001,149.0
5105,0.9,905.36,572.92,69.0,670.0,425.0,890.0,0.8,0.04,0.14,0.003,0.001,0.001,166.0
5106,0.8,902.51,568.34,72.6,670.0,427.0,901.0,0.8,0.03,0.16,0.008,0.001,0.001,156.0
5107,1.0,881.24,574.98,68.38,590.0,244.0,395.0,1.2,0.05,0.28,0.0089,0.001,0.001,210.0
5108,0.85,919.33,701.33,79.65,660.0,430.0,780.0,0.3,0.0021,0.06,0.005,0.001,0.07,149.0
5109,0.6,911.37,570.68,77.61,670.0,425.0,897.0,0.8,0.0399,0.15,0.006,0.001,0.001,162.0
5110,1.2,926.15,699.72,62.31,690.0,306.0,988.0,0.7,0.0021,0.43,0.003,0.001,0.039,190.0
5111,1.0,880.12,574.58,65.77,590.0,367.0,420.0,1.2,0.04,0.22,0.003,0.001,0.001,209.0
5112,0.9,901.32,573.25,69.0,670.0,429.0,923.0,0.8,0.045,0.17,0.002,0.001,0.001,178.0
5113,0.8,889.9,572.52,73.0,590.0,270.0,367.0,1.2,0.04,0.26,0.006,0.001,0.001,190.0
5114,1.2,909.36,571.05,67.58,670.0,426.0,915.0,0.8,0.04,0.17,0.007,0.001,0.001,179.0
5115,0.8,924.29,701.28,79.38,660.0,367.0,780.0,0.3,0.0027,0.08,0.005,0.001,0.065,142.0
5116,0.8,918.26,699.84,79.38,660.0,427.0,786.0,0.3,0.0024,0.07,0.005,0.001,0.06,135.0
5117,2.0,899.46,575.79,54.76,590.0,369.0,380.0,1.8,0.045,0.23,0.008,0.001,0.001,210.0
5118,1.9,893.25,571.96,53.71,570.0,282.0,330.0,1.5,0.06,0.48,0.0469,0.001,0.001,190.0
5119,0.7,917.08,700.02,76.53,690.0,308.0,994.0,0.5,0.0032,0.45,0.007,0.001,0.043,209.0
5120,1.0,913.49,567.2,72.87,670.0,430.0,915.0,0.8,0.04,0.15,0.007,0.001,0.001,180.0
5121,0.8,894.11,569.5,72.37,670.0,425.0,915.0,0.8,0.05,0.16,0.008,0.001,0.001,171.0
