Repository: shagufta24/neural-architecture-search-with-differential-evolution

File: data.csv (part 12 of 18)
,Thickness,FRT,CT,% TCM Reduc,Cold Spot,Control Heating Time,Soaking Time,SPM Elongation,% Carbon,% Mn,%SI,%NB,%TI,YS (Mpa)
5122,2.0,881.56,580.63,55.07,590.0,245.0,405.0,1.5,0.05,0.45,0.002,0.001,0.001,212.0
5123,1.2,891.88,573.64,68.05,570.0,244.0,417.0,1.2,0.07,0.32,0.004,0.001,0.001,215.0
5124,0.65,921.13,700.26,77.73,690.0,309.0,1020.0,0.5,0.0023,0.3899,0.005,0.001,0.04,221.0
5125,0.9,921.93,700.11,79.44,660.0,427.0,772.0,0.3,0.0023,0.07,0.007,0.001,0.063,153.0
5126,1.55,906.69,576.04,58.63,570.0,377.0,381.0,1.4,0.045,0.27,0.005,0.001,0.001,205.0
5127,1.8,908.47,563.0,68.33,670.0,427.0,900.0,0.8,0.04,0.17,0.004,0.001,0.001,179.0
5128,0.7,910.45,569.08,72.27,670.0,425.0,900.0,0.8,0.05,0.16,0.008,0.001,0.001,155.0
5129,1.5,890.29,558.21,70.48,670.0,428.0,917.0,0.8,0.03,0.16,0.004,0.001,0.001,167.0
5130,0.6,910.15,703.02,82.17,660.0,425.0,780.0,0.3,0.0017,0.05,0.005,0.001,0.063,146.0
5131,1.0,892.09,575.87,72.11,590.0,244.0,390.0,1.2,0.06,0.48,0.004,0.001,0.001,232.0
5132,1.6,903.88,681.05,57.13,590.0,244.0,405.0,1.8,0.03,0.2,0.004,0.001,0.001,198.0
5133,2.0,915.29,699.91,59.42,660.0,427.0,720.0,0.6,0.0023,0.06,0.005,0.001,0.058,150.0
5134,0.9,914.19,699.66,79.44,660.0,364.0,795.0,0.3,0.0023,0.06,0.005,0.001,0.058,130.0
5135,1.5,883.17,570.79,60.05,570.0,367.0,384.0,1.2,0.045,0.27,0.01,0.001,0.001,213.0
5136,0.9,910.13,564.93,69.0,670.0,428.0,916.0,0.8,0.035,0.17,0.003,0.001,0.001,164.0
5137,1.2,895.11,571.9,65.31,590.0,366.0,338.0,1.2,0.05,0.25,0.005,0.001,0.001,207.0
5138,2.0,881.5,681.84,54.58,600.0,357.0,284.0,2.2,0.04,0.22,0.004,0.001,0.001,193.0
5139,0.7,927.92,706.1,81.88,660.0,372.0,800.0,0.3,0.0024,0.08,0.005,0.001,0.065,131.0
5140,0.7,905.77,575.99,74.75,600.0,450.0,218.0,1.0,0.05,0.26,0.006,0.001,0.001,189.0
5141,0.8,911.3,566.07,72.37,670.0,428.0,928.0,0.8,0.035,0.18,0.005,0.001,0.001,159.0
5142,1.5,888.25,578.5,60.05,590.0,269.0,381.0,1.2,0.05,0.28,0.006,0.001,0.001,214.0
5143,0.7,916.62,589.7,76.53,690.0,306.0,1005.0,0.5,0.0033,0.52,0.002,0.02,0.054,241.0
5144,0.8,915.71,570.19,72.37,670.0,429.0,897.0,0.8,0.04,0.18,0.01,0.001,0.001,172.0
5145,1.25,900.39,572.42,65.84,590.0,253.0,450.0,0.8,0.03,0.2,0.003,0.001,0.001,200.0
5146,0.8,891.47,574.95,73.0,590.0,274.0,392.0,1.2,0.045,0.26,0.0089,0.001,0.001,214.0
5147,2.25,929.05,699.38,62.02,690.0,309.0,990.0,0.6,0.002,0.06,0.005,0.001,0.062,150.0
5148,2.5,894.39,574.78,53.73,570.0,311.0,278.0,1.8,0.05,0.25,0.002,0.001,0.001,217.0
5149,0.8,925.78,702.62,77.03,690.0,554.0,718.0,0.5,0.0023,0.3899,0.005,0.001,0.039,200.0
5150,1.5,892.75,575.79,56.63,570.0,247.0,389.0,1.2,0.05,0.28,0.002,0.001,0.001,205.0
5151,1.5,900.01,568.16,65.89,670.0,427.0,910.0,0.8,0.045,0.17,0.005,0.001,0.001,177.0
5152,0.7,937.29,706.43,81.88,660.0,425.0,810.0,0.3,0.0019,0.07,0.005,0.001,0.057,160.0
5153,0.7,921.29,585.26,76.53,690.0,316.0,994.0,0.5,0.0026,0.55,0.005,0.023,0.06,259.0
5154,1.0,885.64,574.53,72.11,590.0,276.0,375.0,1.2,0.06,0.43,0.008,0.001,0.001,205.0
5155,1.2,889.24,576.57,64.86,590.0,247.0,404.0,1.2,0.045,0.24,0.004,0.001,0.001,189.0
5156,0.8,884.31,571.18,72.5,590.0,256.0,381.0,1.2,0.045,0.25,0.002,0.001,0.001,208.0
5157,1.75,921.45,703.73,64.44,660.0,425.0,720.0,0.3,0.0027,0.07,0.01,0.001,0.061,150.0
5158,0.7,891.36,575.08,74.75,570.0,275.0,345.0,0.8,0.05,0.26,0.004,0.001,0.001,206.0
5159,0.9,918.71,702.59,79.44,670.0,426.0,900.0,0.5,0.0016,0.06,0.005,0.001,0.064,156.0
5160,1.0,911.16,583.2,68.59,690.0,303.0,975.0,0.8,0.0032,0.5299,0.006,0.019,0.055,232.0
5161,0.8,913.01,565.55,72.37,670.0,428.0,900.0,0.8,0.03,0.18,0.01,0.001,0.001,170.0
5162,1.0,892.23,576.9,66.27,590.0,249.0,399.0,1.2,0.05,0.29,0.005,0.001,0.001,207.0
5163,1.0,910.14,700.35,77.2,660.0,425.0,810.0,0.3,0.002,0.07,0.003,0.001,0.059,131.0
5164,1.0,881.03,571.43,66.27,590.0,250.0,401.0,1.2,0.05,0.24,0.003,0.001,0.001,201.0
5165,0.8,888.52,577.33,73.0,590.0,370.0,354.0,1.2,0.05,0.26,0.006,0.001,0.001,214.0
5166,0.9,880.65,569.5,74.2,570.0,316.0,321.0,1.2,0.06,0.43,0.007,0.001,0.001,214.0
5167,1.02,890.27,574.4,70.92,590.0,247.0,405.0,1.2,0.045,0.23,0.005,0.001,0.001,210.0
5168,1.0,906.37,571.68,74.23,670.0,426.0,899.0,0.8,0.035,0.17,0.004,0.001,0.001,165.0
5169,0.6,905.43,571.55,79.1,670.0,434.0,845.0,0.8,0.035,0.15,0.005,0.001,0.001,160.0
5170,1.4,885.94,581.08,59.51,570.0,304.0,333.0,1.2,0.04,0.27,0.004,0.001,0.001,204.0
5171,2.0,877.5,680.51,54.58,570.0,246.0,368.0,2.2,0.045,0.22,0.003,0.001,0.001,196.0
5172,2.0,890.51,679.88,54.58,570.0,272.0,318.0,2.2,0.045,0.22,0.003,0.001,0.001,198.0
5173,0.8,919.62,698.83,73.2,690.0,418.0,880.0,0.5,0.0034,0.48,0.006,0.001,0.045,210.0
5174,1.02,880.69,572.68,70.92,590.0,372.0,382.0,1.2,0.06,0.28,0.006,0.001,0.001,206.0
5175,1.0,880.23,571.87,65.77,590.0,282.0,369.0,1.2,0.045,0.24,0.002,0.001,0.001,193.0
5176,0.65,913.15,698.55,80.71,670.0,426.0,900.0,0.3,0.0017,0.07,0.006,0.001,0.065,155.0
5177,1.5,886.95,569.22,60.26,570.0,244.0,390.0,1.2,0.06,0.44,0.006,0.001,0.001,228.0
5178,1.6,893.34,684.46,57.13,590.0,283.0,320.0,1.8,0.03,0.22,0.006,0.001,0.001,196.0
5179,1.54,886.76,572.81,58.47,570.0,244.0,369.0,1.5,0.07,0.48,0.004,0.001,0.001,185.0
5180,1.0,879.48,575.19,65.77,590.0,393.0,376.0,1.2,0.045,0.2599,0.0049,0.001,0.001,188.0
5181,1.0,871.5,572.22,65.77,590.0,394.0,391.0,1.2,0.045,0.2599,0.0049,0.001,0.001,182.0
5182,0.65,911.58,697.69,77.73,690.0,307.0,989.0,0.4,0.0025,0.3899,0.006,0.001,0.05,210.0
5183,0.65,925.1,702.69,80.71,670.0,426.0,900.0,0.3,0.0021,0.07,0.0049,0.001,0.067,136.0
5184,0.65,930.18,698.56,80.71,670.0,426.0,900.0,0.3,0.0026,0.06,0.0089,0.001,0.064,140.0
5185,0.7,913.82,698.91,81.88,670.0,426.0,840.0,0.3,0.0029,0.06,0.002,0.001,0.057,135.0
5186,1.15,883.81,569.33,67.25,590.0,285.0,350.0,1.2,0.05,0.26,0.003,0.001,0.001,208.0
5187,1.55,889.4,570.46,58.21,570.0,261.0,374.0,1.5,0.05,0.42,0.004,0.001,0.001,185.0
5188,1.0,910.58,566.13,72.87,670.0,426.0,900.0,0.8,0.04,0.16,0.01,0.001,0.001,172.0
5189,0.8,902.13,698.44,79.38,660.0,425.0,810.0,0.6,0.002,0.06,0.002,0.001,0.06,150.0
5190,1.9,898.95,573.81,53.71,570.0,246.0,395.0,1.5,0.06,0.47,0.004,0.001,0.001,190.0
5191,0.8,883.61,572.55,74.94,570.0,248.0,358.0,1.2,0.0799,0.43,0.0149,0.001,0.001,214.0
5192,1.5,883.66,573.0,56.63,570.0,264.0,378.0,1.2,0.0599,0.2399,0.006,0.001,0.001,204.0
5193,1.0,887.26,573.01,66.27,590.0,250.0,418.0,1.2,0.06,0.25,0.005,0.001,0.001,210.0
5194,0.65,918.25,701.14,77.73,690.0,306.0,1020.0,0.5,0.0025,0.36,0.004,0.001,0.042,212.0
5195,0.8,908.58,701.33,79.38,660.0,428.0,793.0,0.3,0.0027,0.06,0.004,0.001,0.062,149.0
5196,1.0,918.24,698.88,77.2,660.0,364.0,760.0,0.3,0.0025,0.07,0.002,0.001,0.065,140.0
5197,0.63,907.8,571.72,75.43,590.0,255.0,383.0,0.8,0.04,0.2,0.004,0.001,0.001,227.0
5198,1.0,888.0,575.75,66.53,590.0,245.0,457.0,1.2,0.05,0.44,0.005,0.001,0.001,212.0
5199,0.9,902.66,585.95,69.83,690.0,307.0,990.0,0.5,0.0027,0.5,0.004,0.022,0.051,240.0
5200,1.5,882.88,573.61,60.05,590.0,255.0,414.0,1.2,0.04,0.28,0.007,0.001,0.001,213.0
5201,1.25,905.46,567.49,65.84,570.0,375.0,321.0,0.8,0.03,0.22,0.005,0.001,0.001,221.0
5202,0.7,927.22,701.2,81.88,660.0,428.0,810.0,0.6,0.0024,0.07,0.005,0.001,0.059,156.0
5203,1.0,882.48,570.3,65.77,600.0,282.0,384.0,1.2,0.08,0.42,0.004,0.001,0.001,213.0
5204,0.8,906.18,563.76,72.6,670.0,425.0,900.0,0.8,0.035,0.18,0.006,0.001,0.001,157.0
5205,3.0,890.0,678.84,48.9,570.0,248.0,420.0,2.2,0.045,0.2,0.0099,0.001,0.001,215.0
5206,1.2,907.97,566.42,69.2,670.0,425.0,900.0,0.8,0.05,0.17,0.006,0.001,0.001,165.0
5207,1.0,892.24,576.57,72.11,590.0,272.0,381.0,1.2,0.07,0.49,0.02,0.001,0.001,229.0
5208,1.4,876.22,570.23,64.58,660.0,365.0,804.0,1.2,0.045,0.25,0.005,0.001,0.001,182.0
5209,1.4,912.96,565.38,70.13,670.0,427.0,915.0,0.8,0.04,0.16,0.004,0.001,0.001,154.0
5210,3.0,879.88,681.61,44.25,570.0,263.0,355.0,2.2,0.04,0.23,0.004,0.001,0.001,194.0
5211,1.5,893.5,577.16,56.2,570.0,368.0,387.0,1.2,0.06,0.44,0.006,0.001,0.001,200.0
5212,1.85,878.71,573.74,53.1,570.0,248.0,390.0,1.4,0.06,0.32,0.011,0.001,0.001,218.0
5213,1.0,913.03,566.31,74.23,670.0,426.0,852.0,0.8,0.04,0.15,0.004,0.001,0.001,167.0
5214,1.5,876.09,575.53,56.63,570.0,248.0,405.0,1.2,0.045,0.32,0.005,0.001,0.001,210.0
5215,2.0,897.33,678.77,51.33,570.0,275.0,409.0,2.2,0.045,0.21,0.004,0.001,0.001,192.0
5216,0.8,911.75,571.55,72.37,670.0,427.0,920.0,0.8,0.045,0.16,0.0089,0.001,0.001,178.0
5217,0.6,877.44,570.57,78.36,590.0,308.0,335.0,1.0,0.05,0.27,0.005,0.001,0.001,210.0
5218,1.6,883.32,675.96,56.66,570.0,376.0,370.0,2.0,0.03,0.22,0.005,0.001,0.001,215.0
5219,2.5,875.13,681.76,53.55,570.0,251.0,384.0,2.2,0.035,0.21,0.008,0.001,0.001,215.0
5220,0.8,915.88,701.09,79.38,660.0,426.0,756.0,0.3,0.0013,0.07,0.006,0.001,0.065,159.0
5221,0.75,914.89,697.21,80.63,670.0,430.0,915.0,0.6,0.002,0.06,0.004,0.001,0.059,156.0
5222,1.55,880.62,572.75,54.63,570.0,382.0,387.0,1.5,0.0599,0.46,0.004,0.001,0.001,182.0
5223,1.2,914.62,700.22,62.31,690.0,306.0,1020.0,0.5,0.0024,0.4,0.007,0.001,0.041,205.0
5224,1.0,882.79,573.47,66.53,590.0,468.0,199.0,1.2,0.06,0.42,0.006,0.001,0.001,212.0
5225,1.5,903.89,574.51,60.05,570.0,248.0,404.0,1.2,0.05,0.31,0.005,0.001,0.001,214.0
5226,1.2,914.47,573.01,69.2,670.0,428.0,900.0,0.8,0.035,0.18,0.004,0.001,0.001,163.0
5227,0.5,873.9,573.57,79.8,590.0,246.0,450.0,1.0,0.05,0.28,0.004,0.001,0.001,201.0
5228,0.7,921.44,704.73,81.88,660.0,425.0,780.0,0.3,0.0021,0.07,0.003,0.001,0.057,149.0
5229,1.6,890.11,577.77,61.0,620.0,245.0,405.0,1.4,0.06,0.28,0.003,0.001,0.001,198.0
5230,1.2,894.11,573.89,62.06,570.0,272.0,351.0,1.2,0.05,0.25,0.003,0.001,0.001,202.0
5231,0.7,927.19,697.27,81.88,670.0,425.0,920.0,0.6,0.0027,0.07,0.005,0.001,0.064,152.0
5232,1.6,927.43,566.83,68.56,670.0,423.0,900.0,0.8,0.05,0.18,0.002,0.001,0.001,167.0
5233,1.0,896.75,576.06,66.53,590.0,260.0,375.0,1.2,0.05,0.4,0.002,0.001,0.001,213.0
5234,2.0,890.76,678.01,54.58,570.0,287.0,350.0,2.2,0.04,0.23,0.004,0.001,0.001,192.0
5235,2.0,890.18,576.85,55.07,590.0,374.0,353.0,1.5,0.06,0.45,0.005,0.001,0.001,245.0
5236,1.6,880.26,571.13,59.05,600.0,245.0,435.0,1.4,0.042,0.26,0.005,0.001,0.001,202.0
5237,1.55,891.98,571.74,58.21,570.0,254.0,324.0,1.5,0.07,0.44,0.005,0.001,0.001,190.0
5238,1.6,885.68,684.16,57.13,590.0,289.0,361.0,1.8,0.05,0.25,0.002,0.001,0.001,192.0
5239,1.9,891.97,577.94,53.71,570.0,244.0,390.0,1.5,0.06,0.48,0.005,0.001,0.001,215.0
5240,1.5,894.33,575.95,61.25,570.0,388.0,390.0,0.8,0.0289,0.2099,0.0089,0.001,0.001,217.0
5241,0.63,905.13,571.04,75.43,590.0,251.0,407.0,0.8,0.025,0.21,0.004,0.001,0.001,198.0
5242,0.8,920.63,700.79,79.38,660.0,429.0,779.0,0.3,0.0023,0.06,0.005,0.001,0.056,144.0
5243,2.5,885.35,680.11,53.55,590.0,247.0,385.0,2.2,0.045,0.21,0.007,0.001,0.001,195.0
5244,0.75,904.12,572.56,70.04,670.0,427.0,900.0,0.8,0.045,0.15,0.013,0.001,0.001,173.0
5245,1.15,890.27,575.2,63.16,590.0,262.0,373.0,1.2,0.05,0.4499,0.003,0.001,0.001,212.0
5246,1.0,916.03,566.44,74.23,670.0,428.0,824.0,0.8,0.05,0.16,0.007,0.001,0.001,163.0
5247,1.25,900.3,568.75,65.84,590.0,270.0,427.0,0.8,0.025,0.25,0.007,0.001,0.001,185.0
5248,1.25,910.57,573.16,65.84,570.0,276.0,374.0,0.8,0.025,0.25,0.007,0.001,0.001,205.0
5249,2.0,888.6,680.29,54.58,570.0,248.0,389.0,2.2,0.032,0.2,0.006,0.001,0.001,199.0
5250,1.6,889.57,571.75,57.32,570.0,461.0,242.0,1.4,0.045,0.26,0.005,0.001,0.001,182.0
5251,1.25,880.23,572.39,64.09,590.0,248.0,392.0,1.2,0.05,0.43,0.004,0.001,0.001,185.0
5252,0.65,916.29,700.82,80.71,660.0,429.0,810.0,0.3,0.0017,0.06,0.004,0.001,0.06,134.0
5253,1.6,907.48,699.56,67.46,660.0,370.0,808.0,0.3,0.0024,0.07,0.007,0.001,0.055,158.0
5254,1.5,882.89,572.76,56.2,570.0,273.0,362.0,1.2,0.05,0.4,0.005,0.001,0.001,195.0
5255,0.8,911.32,698.55,79.38,660.0,426.0,795.0,0.5,0.0027,0.08,0.005,0.001,0.065,156.0
5256,0.75,924.12,700.85,80.63,670.0,425.0,900.0,0.3,0.0015,0.08,0.003,0.001,0.063,143.0
5257,0.8,927.1,701.82,79.38,670.0,424.0,900.0,0.6,0.0017,0.06,0.003,0.001,0.06,149.0
5258,1.88,884.28,573.4,51.93,570.0,295.0,340.0,1.5,0.06,0.4,0.002,0.001,0.001,190.0
5259,1.5,885.64,576.45,56.2,590.0,253.0,413.0,1.2,0.05,0.4,0.005,0.001,0.001,195.0
5260,2.0,889.07,680.59,48.9,570.0,245.0,388.0,2.2,0.04,0.19,0.003,0.001,0.001,187.0
5261,1.0,908.6,572.77,72.11,570.0,370.0,328.0,1.2,0.05,0.42,0.005,0.001,0.001,195.0
5262,0.8,892.76,567.01,72.37,670.0,427.0,915.0,0.8,0.04,0.16,0.007,0.001,0.001,160.0
5263,1.22,897.07,577.4,67.5,590.0,245.0,405.0,1.2,0.05,0.28,0.004,0.001,0.001,212.0
5264,0.8,891.33,575.21,73.0,590.0,257.0,396.0,1.2,0.05,0.28,0.002,0.001,0.001,212.0
5265,0.7,865.28,575.92,75.93,590.0,367.0,350.0,1.0,0.0399,0.2599,0.0049,0.001,0.001,208.0
5266,1.0,928.38,698.83,77.2,660.0,425.0,810.0,0.6,0.0027,0.06,0.002,0.001,0.053,141.0
5267,1.0,892.88,563.91,72.87,670.0,429.0,929.0,0.8,0.03,0.15,0.007,0.001,0.001,161.0
5268,0.78,907.69,575.62,73.03,670.0,427.0,923.0,0.8,0.04,0.15,0.008,0.001,0.001,179.0
5269,1.6,885.73,571.72,57.32,570.0,285.0,367.0,1.4,0.05,0.27,0.004,0.001,0.001,214.0
5270,0.9,889.38,570.08,74.2,570.0,339.0,307.0,1.2,0.06,0.43,0.003,0.001,0.001,195.0
5271,1.0,890.33,572.83,66.53,590.0,289.0,362.0,1.2,0.06,0.44,0.006,0.001,0.001,208.0
5272,0.8,911.25,710.35,79.38,660.0,367.0,810.0,0.3,0.0015,0.07,0.0049,0.001,0.0599,139.0
5273,1.25,901.8,563.92,65.84,590.0,381.0,354.0,0.8,0.0399,0.25,0.008,0.001,0.001,189.0
5274,0.8,890.59,570.49,73.0,590.0,270.0,379.0,1.2,0.07,0.44,0.006,0.001,0.001,197.0
5275,0.7,915.56,696.62,78.21,690.0,307.0,1020.0,0.5,0.0036,0.46,0.008,0.001,0.04,224.0
5276,0.8,919.73,702.67,79.38,660.0,429.0,809.0,0.3,0.0026,0.07,0.0089,0.001,0.067,135.0
5277,0.75,916.51,699.11,80.63,660.0,370.0,795.0,0.3,0.002,0.07,0.004,0.001,0.057,150.0
5278,0.65,922.78,705.58,80.71,660.0,428.0,779.0,0.3,0.0025,0.06,0.003,0.001,0.058,143.0
5279,0.6,891.17,571.3,78.36,590.0,378.0,378.0,1.0,0.07,0.44,0.008,0.001,0.001,228.0
5280,0.8,912.59,573.15,74.0,670.0,428.0,865.0,1.2,0.002,0.34,0.002,0.001,0.001,188.0
5281,0.8,903.31,567.78,72.37,670.0,425.0,900.0,0.8,0.035,0.18,0.002,0.001,0.001,152.0
5282,1.38,888.29,571.49,59.66,590.0,320.0,314.0,1.2,0.06,0.4,0.003,0.001,0.001,190.0
5283,0.8,921.41,700.65,79.38,660.0,365.0,810.0,0.3,0.0022,0.07,0.004,0.001,0.063,140.0
5284,1.55,910.4,567.11,64.78,670.0,431.0,905.0,0.8,0.04,0.15,0.003,0.001,0.001,178.0
5285,0.8,886.97,567.51,70.39,670.0,425.0,916.0,0.8,0.035,0.14,0.003,0.001,0.001,152.0
5286,1.75,894.59,577.78,52.87,570.0,248.0,404.0,1.5,0.06,0.4,0.007,0.001,0.001,180.0
5287,0.8,890.63,573.07,73.0,570.0,440.0,177.0,1.2,0.04,0.24,0.006,0.001,0.001,205.0
5288,0.8,903.53,564.36,70.39,670.0,429.0,899.0,0.8,0.04,0.16,0.004,0.001,0.001,178.0
5289,0.7,914.26,595.11,76.53,690.0,306.0,990.0,0.5,0.0026,0.55,0.005,0.023,0.06,242.0
5290,0.7,887.72,573.43,76.43,590.0,261.0,406.0,1.0,0.045,0.26,0.002,0.001,0.001,210.0
5291,0.8,887.66,576.48,73.0,590.0,265.0,384.0,1.2,0.04,0.26,0.004,0.001,0.001,216.0
5292,0.7,888.49,575.01,76.43,590.0,288.0,363.0,0.8,0.05,0.47,0.002,0.001,0.001,198.0
5293,1.0,890.44,579.92,66.27,590.0,303.0,347.0,1.2,0.05,0.26,0.002,0.001,0.001,201.0
5294,1.5,894.01,575.47,60.05,590.0,266.0,369.0,1.2,0.04,0.26,0.004,0.001,0.001,205.0
5295,0.9,923.75,703.3,79.44,660.0,428.0,803.0,0.3,0.0016,0.06,0.005,0.001,0.064,142.0
5296,1.5,886.48,573.89,60.05,590.0,386.0,398.0,1.2,0.05,0.29,0.005,0.001,0.001,189.0
5297,1.25,895.87,571.15,65.84,590.0,449.0,248.0,0.8,0.035,0.22,0.006,0.001,0.001,199.0
5298,1.25,915.52,567.45,65.84,570.0,305.0,310.0,0.8,0.035,0.22,0.006,0.001,0.001,182.0
5299,1.0,895.08,576.77,72.11,590.0,395.0,392.0,1.2,0.06,0.45,0.007,0.001,0.001,210.0
5300,1.6,889.05,682.46,57.13,570.0,397.0,311.0,1.8,0.033,0.21,0.014,0.001,0.001,196.0
5301,1.5,882.03,583.87,59.66,570.0,428.0,333.0,1.2,0.06,0.44,0.007,0.001,0.001,182.0
5302,1.25,881.81,571.71,63.86,590.0,368.0,420.0,1.2,0.06,0.24,0.002,0.001,0.001,211.0
5303,0.8,915.33,569.1,72.6,670.0,427.0,923.0,0.8,0.035,0.15,0.005,0.001,0.001,161.0
5304,2.0,893.8,575.86,54.76,570.0,393.0,318.0,1.8,0.045,0.24,0.008,0.001,0.001,204.0
5305,1.2,880.6,571.14,61.56,590.0,251.0,446.0,1.2,0.05,0.27,0.006,0.001,0.001,196.0
5306,1.6,918.69,567.03,68.56,670.0,426.0,879.0,0.8,0.045,0.14,0.004,0.001,0.001,174.0
5307,2.0,905.04,569.61,59.22,670.0,426.0,929.0,0.8,0.05,0.16,0.006,0.001,0.001,178.0
5308,1.5,913.2,571.46,61.25,570.0,254.0,361.0,0.8,0.05,0.2199,0.0049,0.001,0.001,192.0
5309,1.2,909.85,699.18,72.89,660.0,367.0,780.0,1.0,0.0023,0.05,0.005,0.001,0.06,166.0
5310,1.2,893.62,575.83,62.06,570.0,255.0,380.0,1.2,0.05,0.27,0.004,0.001,0.001,198.0
5311,1.5,892.4,573.76,60.05,570.0,405.0,292.0,1.2,0.045,0.35,0.007,0.001,0.001,206.0
5312,0.6,898.56,572.62,75.76,570.0,400.0,352.0,1.0,0.05,0.28,0.005,0.001,0.001,228.0
5313,1.16,885.49,574.31,62.84,570.0,258.0,387.0,1.2,0.05,0.43,0.007,0.001,0.001,219.0
5314,0.75,906.46,702.45,80.63,660.0,367.0,810.0,0.6,0.0019,0.05,0.003,0.001,0.0579,147.0
5315,3.0,896.44,569.11,44.47,570.0,392.0,322.0,1.8,0.05,0.28,0.0089,0.001,0.001,215.0
5316,0.8,906.61,564.27,72.37,670.0,428.0,913.0,0.8,0.04,0.15,0.006,0.001,0.001,161.0
5317,0.8,897.13,565.64,72.37,670.0,425.0,898.0,0.8,0.045,0.16,0.005,0.001,0.001,158.0
5318,2.0,883.57,570.51,54.76,570.0,401.0,323.0,1.8,0.04,0.26,0.003,0.001,0.001,212.0
5319,1.5,887.85,577.27,60.05,590.0,275.0,390.0,1.2,0.045,0.3,0.004,0.001,0.001,212.0
5320,1.85,886.79,573.14,52.68,590.0,367.0,419.0,1.5,0.06,0.38,0.005,0.001,0.001,180.0
5321,3.0,912.81,575.52,44.47,570.0,438.0,277.0,1.8,0.04,0.25,0.005,0.001,0.001,216.0
5322,2.0,893.45,574.95,54.76,590.0,275.0,377.0,1.8,0.045,0.26,0.004,0.001,0.001,218.0
5323,1.5,899.68,577.07,60.05,590.0,364.0,390.0,1.2,0.0599,0.34,0.007,0.001,0.001,206.0
5324,0.7,919.91,714.93,76.03,690.0,309.0,988.0,0.6,0.0034,0.48,0.005,0.001,0.041,225.0
5325,2.5,887.05,572.63,53.73,570.0,443.0,290.0,1.8,0.045,0.26,0.003,0.001,0.001,202.0
5326,1.0,885.68,577.81,72.11,590.0,245.0,419.0,1.2,0.06,0.46,0.004,0.001,0.001,213.0
5327,2.0,899.23,680.38,54.33,590.0,249.0,360.0,2.0,0.045,0.21,0.008,0.001,0.001,207.0
5328,1.5,893.99,572.2,60.05,590.0,385.0,370.0,1.2,0.05,0.28,0.005,0.001,0.001,213.0
5329,0.7,905.27,703.23,81.88,660.0,426.0,764.0,0.3,0.0021,0.05,0.005,0.001,0.058,136.0
5330,1.0,879.15,574.29,66.53,590.0,269.0,367.0,1.2,0.06,0.45,0.005,0.001,0.001,201.0
5331,1.8,884.42,570.65,53.95,570.0,377.0,380.0,1.5,0.06,0.44,0.003,0.001,0.001,180.0
5332,1.5,891.76,574.54,60.05,570.0,403.0,323.0,1.2,0.05,0.25,0.005,0.001,0.001,212.0
5333,1.2,909.82,567.94,69.2,670.0,424.0,844.0,0.8,0.04,0.17,0.004,0.001,0.001,165.0
5334,0.8,902.82,569.86,72.37,670.0,429.0,840.0,0.8,0.0469,0.16,0.006,0.001,0.001,179.0
5335,1.0,891.86,573.81,66.27,590.0,260.0,395.0,1.2,0.048,0.32,0.008,0.001,0.001,218.0
5336,1.25,927.42,700.4,71.64,660.0,366.0,780.0,0.3,0.0027,0.06,0.008,0.001,0.06,155.0
5337,0.63,885.15,570.11,77.61,590.0,246.0,412.0,0.8,0.05,0.43,0.003,0.001,0.001,205.0
5338,2.5,892.44,681.49,53.55,570.0,264.0,354.0,2.2,0.04,0.22,0.007,0.001,0.001,215.0
5339,0.7,919.3,706.38,81.88,660.0,427.0,768.0,0.3,0.0024,0.06,0.005,0.001,0.066,137.0
5340,1.55,876.17,680.15,58.47,590.0,250.0,387.0,1.8,0.045,0.25,0.0049,0.001,0.001,199.0
5341,1.2,876.02,584.3,61.56,590.0,258.0,381.0,1.2,0.05,0.27,0.014,0.001,0.001,201.0
5342,0.8,905.27,569.21,70.39,670.0,426.0,863.0,0.8,0.035,0.19,0.003,0.001,0.001,160.0
5343,2.0,902.58,682.41,54.58,570.0,289.0,317.0,2.2,0.05,0.2,0.003,0.001,0.001,198.0
5344,0.7,924.58,699.94,78.21,690.0,307.0,990.0,0.5,0.0031,0.43,0.006,0.001,0.04,205.0
5345,1.5,886.18,574.52,60.05,570.0,280.0,356.0,1.2,0.04,0.24,0.003,0.001,0.001,204.0
5346,1.0,902.64,567.68,74.23,670.0,428.0,959.0,0.8,0.03,0.16,0.002,0.001,0.001,151.0
5347,2.0,884.7,573.14,54.76,570.0,369.0,354.0,1.8,0.045,0.25,0.004,0.001,0.001,204.0
5348,3.0,887.85,680.71,44.25,570.0,391.0,302.0,2.2,0.04,0.19,0.003,0.001,0.001,194.0
5349,1.1,866.19,579.75,68.67,590.0,249.0,385.0,1.2,0.0399,0.2599,0.007,0.001,0.001,179.0
5350,0.65,904.31,700.04,80.71,660.0,371.0,808.0,0.3,0.0021,0.07,0.007,0.001,0.063,156.0
5351,0.6,885.71,571.37,79.8,590.0,281.0,356.0,1.0,0.05,0.47,0.004,0.001,0.001,235.0
5352,1.5,895.44,573.6,60.05,590.0,412.0,265.0,1.2,0.04,0.24,0.005,0.001,0.001,205.0
5353,1.6,887.5,573.56,57.32,590.0,248.0,402.0,1.4,0.06,0.23,0.007,0.001,0.001,189.0
5354,1.85,887.49,680.07,52.93,570.0,397.0,323.0,1.8,0.03,0.19,0.006,0.001,0.001,198.0
5355,1.54,888.46,571.7,58.47,570.0,365.0,360.0,1.5,0.07,0.48,0.008,0.001,0.001,190.0
5356,0.8,917.49,702.39,79.38,670.0,429.0,899.0,0.3,0.0018,0.06,0.004,0.001,0.061,142.0
5357,0.65,898.82,570.68,77.4,670.0,431.0,912.0,0.8,0.032,0.17,0.0089,0.001,0.001,152.0
5358,1.6,892.39,682.91,57.13,590.0,248.0,405.0,1.8,0.03,0.2,0.004,0.001,0.001,199.0
5359,0.65,911.73,699.55,80.71,660.0,425.0,795.0,0.7,0.0023,0.07,0.006,0.001,0.062,153.0
5360,1.0,872.88,645.52,58.68,600.0,246.0,435.0,1.0,0.1,1.3099,0.035,0.033,0.012,375.0
5361,1.5,886.6,579.42,59.66,590.0,378.0,392.0,1.2,0.06,0.48,0.012,0.001,0.001,195.0
5362,0.9,918.44,700.07,79.44,660.0,364.0,749.0,0.3,0.0027,0.07,0.005,0.001,0.067,135.0
5363,0.63,900.62,572.07,75.43,570.0,248.0,370.0,0.7,0.025,0.21,0.004,0.001,0.001,213.0
5364,1.2,921.06,700.58,62.31,690.0,307.0,992.0,0.5,0.0031,0.4499,0.004,0.001,0.0439,214.0
5365,0.7,919.07,698.71,81.88,660.0,367.0,798.0,0.5,0.0027,0.07,0.005,0.001,0.067,149.0
5366,0.7,919.14,700.67,78.67,690.0,303.0,990.0,0.5,0.0027,0.43,0.008,0.001,0.0379,216.0
5367,1.0,919.96,697.04,77.2,660.0,368.0,810.0,0.6,0.0028,0.0599,0.006,0.001,0.061,149.0
5368,0.9,889.73,571.85,69.9,570.0,251.0,395.0,1.2,0.06,0.44,0.003,0.001,0.001,200.0
5369,1.0,890.75,572.25,66.27,590.0,246.0,390.0,1.2,0.045,0.3,0.011,0.001,0.001,215.0
5370,0.9,901.32,573.25,69.0,670.0,429.0,923.0,0.8,0.045,0.17,0.002,0.001,0.001,178.0
5371,1.5,879.67,582.44,60.05,590.0,262.0,388.0,1.2,0.045,0.26,0.003,0.001,0.001,217.0
5372,1.95,905.78,601.69,50.28,570.0,301.0,334.0,1.2,0.035,1.52,0.006,0.019,0.001,347.0
5373,0.6,911.85,700.02,82.17,660.0,426.0,749.0,0.3,0.002,0.06,0.004,0.001,0.064,150.0
5374,1.2,881.35,575.34,61.56,590.0,248.0,420.0,1.2,0.044,0.27,0.003,0.001,0.001,204.0
5375,2.0,890.52,573.02,54.76,570.0,409.0,322.0,1.8,0.04,0.27,0.003,0.001,0.001,212.0
5376,0.8,928.74,698.26,79.38,660.0,369.0,780.0,0.6,0.0022,0.07,0.004,0.001,0.066,159.0
5377,1.2,885.45,573.66,62.06,570.0,244.0,387.0,1.2,0.04,0.28,0.006,0.001,0.001,201.0
5378,0.7,876.65,572.77,77.44,590.0,367.0,420.0,1.0,0.05,0.29,0.011,0.001,0.001,195.0
5379,1.4,913.44,699.93,71.46,660.0,369.0,797.0,0.3,0.0022,0.06,0.006,0.001,0.069,142.0
5380,1.0,909.45,564.96,72.87,670.0,431.0,912.0,0.8,0.04,0.15,0.008,0.001,0.001,178.0
5381,0.6,903.89,694.6,82.17,660.0,429.0,737.0,0.3,0.002,0.06,0.005,0.001,0.057,146.0
5382,0.6,877.03,569.54,75.16,560.0,247.0,405.0,1.0,0.04,0.28,0.011,0.001,0.001,197.0
5383,1.15,890.13,576.4,63.16,570.0,367.0,380.0,1.2,0.06,0.46,0.0089,0.001,0.001,212.0
5384,1.4,895.64,574.19,59.51,570.0,247.0,380.0,1.2,0.045,0.28,0.005,0.001,0.001,204.0
5385,0.9,909.33,569.87,73.97,590.0,253.0,375.0,1.0,0.035,0.2,0.007,0.001,0.001,210.0
5386,0.7,907.57,569.53,72.27,670.0,428.0,899.0,0.8,0.03,0.15,0.003,0.001,0.001,157.0
5387,1.2,910.44,699.79,72.76,660.0,426.0,780.0,0.3,0.0022,0.07,0.004,0.001,0.061,149.0
5388,1.5,892.17,570.88,60.05,570.0,252.0,365.0,1.2,0.05,0.26,0.005,0.001,0.001,218.0
5389,1.4,892.42,560.35,52.0,600.0,263.0,418.0,1.2,0.08,1.25,0.048,0.033,0.011,404.0
5390,0.7,918.6,695.74,81.88,660.0,431.0,796.0,0.3,0.002,0.0599,0.002,0.001,0.061,140.0
5391,1.0,912.64,701.69,77.2,660.0,429.0,810.0,0.3,0.002,0.06,0.005,0.001,0.062,135.0
5392,1.2,921.28,700.07,62.31,690.0,354.0,940.0,0.5,0.0023,0.42,0.005,0.001,0.04,212.0
5393,1.0,888.72,573.14,68.38,590.0,376.0,379.0,1.2,0.045,0.26,0.007,0.001,0.001,190.0
5394,1.5,888.69,573.14,56.2,590.0,413.0,333.0,1.2,0.0599,0.4399,0.007,0.001,0.001,182.0
5395,1.2,880.07,574.4,64.86,590.0,253.0,450.0,1.2,0.045,0.26,0.003,0.001,0.001,186.0
5396,0.75,918.91,698.31,80.63,670.0,430.0,907.0,0.3,0.002,0.06,0.007,0.001,0.061,129.0
5397,0.65,918.0,702.86,80.71,660.0,427.0,759.0,0.3,0.0027,0.05,0.002,0.001,0.055,133.0
5398,0.7,919.41,699.16,81.88,670.0,425.0,852.0,0.3,0.0025,0.06,0.005,0.001,0.063,136.0
5399,1.4,880.46,570.48,64.2,590.0,412.0,265.0,1.2,0.045,0.25,0.0089,0.001,0.001,194.0
5400,1.5,869.3,571.17,56.63,570.0,279.0,387.0,1.2,0.04,0.31,0.005,0.001,0.001,213.0
5401,0.8,877.79,570.15,72.5,590.0,268.0,398.0,1.2,0.05,0.2599,0.002,0.001,0.001,204.0
5402,2.0,905.34,563.49,64.84,670.0,427.0,900.0,0.8,0.04,0.17,0.005,0.001,0.001,177.0
5403,1.2,879.37,576.13,64.86,590.0,429.0,341.0,1.2,0.06,0.29,0.0089,0.001,0.001,193.0
5404,1.2,918.75,701.18,62.31,690.0,305.0,990.0,0.7,0.0023,0.3899,0.005,0.001,0.039,216.0
5405,1.6,891.16,682.2,57.13,590.0,263.0,376.0,1.8,0.0469,0.22,0.003,0.001,0.001,184.0
5406,0.58,887.46,576.84,78.3,570.0,244.0,410.0,1.0,0.08,0.43,0.044,0.001,0.001,228.0
5407,0.58,884.67,572.02,78.3,590.0,262.0,376.0,0.6,0.08,0.43,0.044,0.001,0.001,242.0
5408,1.2,929.8,709.42,62.31,690.0,307.0,997.0,0.5,0.0032,0.4,0.005,0.001,0.038,201.0
5409,0.7,919.37,701.95,81.88,660.0,427.0,790.0,0.3,0.0019,0.08,0.002,0.001,0.063,145.0
5410,0.9,892.18,571.89,74.2,590.0,245.0,405.0,1.2,0.06,0.4,0.006,0.001,0.001,214.0
5411,1.0,888.32,569.38,66.53,570.0,261.0,374.0,1.2,0.05,0.43,0.005,0.001,0.001,192.0
5412,1.2,922.98,698.76,62.31,690.0,303.0,990.0,0.6,0.0025,0.4,0.007,0.001,0.04,207.0
5413,1.2,920.6,570.21,69.2,670.0,425.0,889.0,0.8,0.037,0.1599,0.003,0.001,0.001,150.0
5414,1.5,878.9,573.28,60.05,570.0,368.0,388.0,1.2,0.06,0.26,0.005,0.001,0.001,212.0
5415,0.7,889.84,573.87,74.75,570.0,421.0,214.0,0.9,0.05,0.27,0.002,0.001,0.001,210.0
5416,0.9,904.22,568.36,69.27,670.0,426.0,910.0,0.8,0.04,0.18,0.007,0.001,0.001,170.0
5417,1.0,887.74,572.54,72.11,590.0,367.0,405.0,1.2,0.06,0.42,0.006,0.001,0.001,213.0
5418,0.8,927.26,696.88,75.18,690.0,307.0,1020.0,0.5,0.0024,0.43,0.003,0.001,0.037,204.0
5419,0.7,928.3,702.46,81.88,660.0,366.0,810.0,0.3,0.0017,0.06,0.008,0.001,0.063,141.0
5420,1.25,888.82,574.58,65.08,590.0,376.0,360.0,1.2,0.07,0.4,0.006,0.001,0.001,190.0
5421,1.0,891.41,572.02,72.11,590.0,248.0,420.0,1.2,0.06,0.45,0.007,0.001,0.001,230.0
5422,0.8,911.21,697.69,79.38,660.0,367.0,750.0,0.3,0.0017,0.06,0.002,0.001,0.068,140.0
5423,0.8,907.24,573.76,74.0,670.0,428.0,899.0,1.2,0.0018,0.32,0.003,0.001,0.001,207.0
5424,1.5,884.75,571.46,60.05,570.0,246.0,396.0,1.2,0.05,0.28,0.007,0.001,0.001,213.0
5425,1.0,887.65,576.75,68.38,590.0,321.0,329.0,1.2,0.045,0.26,0.013,0.001,0.001,196.0
5426,0.75,909.37,699.29,80.63,660.0,366.0,795.0,0.3,0.0024,0.06,0.002,0.001,0.059,144.0
5427,1.0,902.05,571.9,72.11,590.0,392.0,356.0,1.2,0.05,0.41,0.004,0.001,0.001,225.0
5428,0.75,917.9,696.87,80.63,670.0,428.0,909.0,0.5,0.0024,0.06,0.005,0.001,0.06,152.0
5429,1.2,916.74,700.65,72.76,660.0,428.0,787.0,0.3,0.0017,0.05,0.005,0.001,0.062,142.0
5430,1.2,914.61,699.29,72.76,660.0,425.0,764.0,0.3,0.0018,0.06,0.005,0.001,0.059,151.0
5431,0.4,884.93,573.74,81.64,570.0,286.0,355.0,1.0,0.06,0.23,0.003,0.001,0.001,213.0
5432,0.8,923.34,701.7,79.38,660.0,429.0,748.0,0.3,0.0023,0.07,0.007,0.001,0.058,136.0
5433,0.9,889.07,572.6,69.9,570.0,246.0,375.0,1.2,0.06,0.44,0.006,0.001,0.001,192.0
5434,1.25,899.34,569.87,67.93,670.0,429.0,900.0,0.8,0.03,0.16,0.004,0.001,0.001,157.0
5435,1.5,887.13,571.96,60.05,570.0,371.0,356.0,1.2,0.05,0.26,0.007,0.001,0.001,204.0
5436,1.5,891.4,576.22,60.05,590.0,246.0,360.0,1.2,0.045,0.27,0.005,0.001,0.001,218.0
5437,0.6,888.59,574.87,75.76,570.0,265.0,350.0,1.0,0.045,0.28,0.002,0.001,0.001,182.0
5438,0.6,920.73,701.89,82.17,670.0,430.0,915.0,0.3,0.0021,0.0599,0.004,0.001,0.061,140.0
5439,1.4,878.7,573.92,62.32,590.0,275.0,377.0,1.2,0.045,0.27,0.002,0.001,0.001,195.0
5440,1.0,921.93,696.81,77.2,660.0,427.0,768.0,0.6,0.0027,0.06,0.005,0.001,0.059,158.0
5441,0.8,902.46,566.61,72.37,670.0,428.0,929.0,0.8,0.04,0.16,0.004,0.001,0.001,170.0
5442,0.8,924.47,571.04,72.37,670.0,425.0,960.0,0.8,0.04,0.15,0.002,0.001,0.001,170.0
5443,0.6,894.82,584.86,79.8,590.0,244.0,385.0,1.0,0.05,0.44,0.004,0.001,0.001,221.0
5444,1.0,934.37,702.69,77.2,660.0,368.0,750.0,0.3,0.0021,0.05,0.007,0.001,0.06,140.0
5445,0.65,916.43,698.75,80.71,660.0,425.0,772.0,0.3,0.0016,0.07,0.005,0.001,0.057,138.0
5446,1.4,912.43,566.28,69.49,670.0,427.0,915.0,0.8,0.05,0.18,0.006,0.001,0.001,164.0
5447,1.2,875.97,571.57,64.86,590.0,378.0,409.0,1.2,0.05,0.28,0.006,0.001,0.001,189.0
5448,1.4,907.68,700.83,71.46,660.0,428.0,790.0,0.6,0.0018,0.06,0.005,0.001,0.052,149.0
5449,3.0,879.85,677.59,44.25,590.0,409.0,342.0,2.2,0.038,0.23,0.0089,0.001,0.001,189.0
5450,1.9,891.33,574.59,56.8,590.0,377.0,395.0,1.5,0.06,0.42,0.004,0.001,0.001,180.0
5451,1.2,894.24,574.26,65.51,570.0,407.0,222.0,1.2,0.06,0.46,0.011,0.001,0.001,210.0
5452,0.9,911.09,564.21,69.0,670.0,427.0,900.0,0.8,0.04,0.16,0.006,0.001,0.001,179.0
5453,1.25,899.02,572.17,65.84,570.0,459.0,285.0,0.8,0.03,0.21,0.006,0.001,0.001,200.0
5454,1.5,893.85,561.89,56.2,590.0,292.0,336.0,1.2,0.06,0.47,0.003,0.001,0.001,185.0
5455,0.6,888.99,571.18,75.16,570.0,252.0,416.0,1.0,0.045,0.25,0.006,0.001,0.001,209.0
5456,1.5,882.95,577.58,59.66,570.0,272.0,349.0,1.2,0.06,0.45,0.005,0.001,0.001,200.0
5457,0.65,912.27,698.11,80.71,660.0,427.0,790.0,0.3,0.0021,0.06,0.006,0.001,0.061,135.0
5458,2.5,915.11,605.0,49.1,570.0,243.0,405.0,1.8,0.05,0.29,0.008,0.001,0.001,218.0
5459,0.55,889.65,574.5,77.76,590.0,245.0,390.0,1.0,0.06,0.44,0.004,0.001,0.001,201.0
5460,0.8,888.95,571.2,74.94,590.0,281.0,388.0,1.2,0.06,0.46,0.004,0.001,0.001,225.0
5461,1.2,867.29,573.7,64.86,590.0,377.0,395.0,1.2,0.045,0.26,0.003,0.001,0.001,183.0
5462,0.7,919.89,700.6,76.03,690.0,304.0,975.0,0.5,0.0034,0.48,0.005,0.001,0.041,212.0
5463,1.25,915.9,571.56,65.84,570.0,413.0,265.0,0.8,0.0399,0.23,0.007,0.001,0.001,203.0
5464,1.0,892.13,577.44,66.27,590.0,431.0,220.0,1.2,0.045,0.23,0.002,0.001,0.001,200.0
5465,1.2,916.76,699.25,62.31,690.0,308.0,938.0,0.5,0.0029,0.36,0.005,0.001,0.037,192.0
5466,2.0,910.84,679.18,54.58,570.0,280.0,357.0,2.2,0.03,0.19,0.003,0.001,0.001,198.0
5467,0.6,892.17,572.2,75.76,590.0,366.0,386.0,0.8,0.05,0.27,0.007,0.001,0.001,202.0
5468,0.7,922.8,700.13,78.21,690.0,306.0,1020.0,0.5,0.0031,0.43,0.007,0.001,0.035,210.0
5469,0.8,902.65,568.11,70.39,670.0,426.0,900.0,0.8,0.04,0.2,0.006,0.001,0.001,156.0
5470,1.0,890.84,572.07,66.53,590.0,252.0,384.0,1.2,0.07,0.42,0.002,0.001,0.001,195.0
5471,0.8,912.27,700.16,79.38,660.0,368.0,780.0,0.3,0.0021,0.07,0.006,0.001,0.059,137.0
5472,0.8,890.01,567.57,73.0,590.0,275.0,391.0,1.2,0.05,0.27,0.003,0.001,0.001,205.0
5473,3.0,871.96,572.9,44.47,570.0,419.0,299.0,1.8,0.05,0.25,0.004,0.001,0.001,215.0
5474,0.7,913.16,700.09,81.88,660.0,425.0,795.0,0.3,0.0021,0.06,0.005,0.001,0.059,143.0
5475,1.5,882.71,572.09,56.63,590.0,499.0,274.0,1.2,0.05,0.27,0.008,0.001,0.001,212.0
5476,0.8,908.56,562.71,72.37,670.0,428.0,930.0,0.8,0.035,0.15,0.003,0.001,0.001,164.0
5477,0.7,913.16,700.2,81.88,660.0,430.0,779.0,0.3,0.0026,0.06,0.005,0.001,0.064,133.0
5478,0.6,913.97,569.46,79.1,670.0,429.0,895.0,0.8,0.04,0.17,0.007,0.001,0.001,158.0
5479,1.0,898.84,565.24,72.87,670.0,427.0,930.0,0.8,0.035,0.14,0.006,0.001,0.001,178.0
5480,1.2,883.05,584.27,67.63,590.0,418.0,328.0,1.2,0.05,0.32,0.007,0.001,0.001,188.0
5481,1.8,886.54,575.18,54.53,570.0,258.0,348.0,1.5,0.06,0.47,0.002,0.001,0.001,228.0
5482,2.5,893.85,571.78,53.73,570.0,337.0,264.0,1.8,0.04,0.27,0.003,0.001,0.001,210.0
5483,0.65,934.44,700.55,80.71,670.0,426.0,936.0,0.4,0.0025,0.07,0.004,0.001,0.061,141.0
5484,1.0,925.05,698.71,77.2,660.0,426.0,790.0,0.3,0.0022,0.07,0.006,0.001,0.057,140.0
5485,1.5,879.68,571.09,59.66,590.0,247.0,418.0,1.2,0.05,0.25,0.004,0.001,0.001,199.0
5486,0.7,912.78,700.34,76.53,690.0,323.0,1033.0,0.5,0.0029,0.48,0.007,0.001,0.045,230.0
5487,1.5,883.46,573.32,60.05,590.0,376.0,256.0,1.2,0.04,0.26,0.002,0.001,0.001,210.0
5488,0.9,897.82,568.3,69.0,670.0,427.0,915.0,0.8,0.0299,0.1899,0.0049,0.001,0.001,152.0
5489,1.4,921.36,700.98,59.8,690.0,306.0,952.0,0.5,0.0029,0.48,0.007,0.001,0.045,215.0
5490,0.97,910.26,602.47,64.39,600.0,246.0,451.0,1.0,0.04,1.6,0.0089,0.014,0.001,351.0
5491,0.9,896.06,571.77,69.0,670.0,427.0,914.0,0.8,0.035,0.15,0.003,0.001,0.001,178.0
5492,0.65,906.48,565.29,77.4,670.0,425.0,921.0,0.8,0.05,0.18,0.002,0.001,0.001,172.0
5493,1.6,888.44,680.83,57.13,570.0,274.0,353.0,1.8,0.04,0.23,0.007,0.001,0.001,192.0
5494,1.25,897.64,575.15,65.84,590.0,321.0,337.0,0.8,0.03,0.2,0.003,0.001,0.001,197.0
5495,1.2,872.23,613.56,55.82,600.0,288.0,398.0,1.2,0.0799,1.33,0.0199,0.032,0.013,420.0
5496,0.9,916.88,708.29,78.49,660.0,425.0,810.0,0.6,0.0018,0.07,0.004,0.001,0.057,150.0
5497,0.63,907.69,570.67,75.43,570.0,249.0,397.0,0.8,0.03,0.2,0.002,0.001,0.001,239.0
5498,1.16,890.89,575.46,62.84,570.0,267.0,367.0,1.2,0.06,0.44,0.006,0.001,0.001,212.0
5499,1.8,887.35,577.41,53.95,570.0,245.0,400.0,1.5,0.05,0.4499,0.05,0.001,0.001,190.0
5500,0.8,921.68,698.83,79.38,660.0,367.0,795.0,0.3,0.0027,0.08,0.005,0.001,0.067,136.0
5501,0.75,930.02,702.23,80.63,660.0,365.0,780.0,0.3,0.0021,0.07,0.005,0.001,0.064,149.0
5502,1.0,914.63,571.51,74.23,670.0,425.0,910.0,0.8,0.045,0.18,0.004,0.001,0.001,155.0
5503,0.75,917.63,699.37,80.63,660.0,366.0,746.0,0.3,0.0023,0.07,0.003,0.001,0.06,134.0
5504,0.7,905.81,552.97,69.71,670.0,426.0,900.0,0.6,0.038,0.16,0.004,0.001,0.001,150.0
5505,1.5,878.08,575.14,60.05,590.0,323.0,303.0,1.2,0.045,0.24,0.002,0.001,0.001,204.0
5506,1.0,913.08,707.04,68.59,690.0,306.0,972.0,0.5,0.003,0.41,0.005,0.001,0.04,202.0
5507,0.7,890.23,575.33,76.43,590.0,251.0,367.0,1.0,0.06,0.42,0.0089,0.001,0.001,211.0
5508,0.8,920.97,700.88,79.38,670.0,425.0,904.0,0.3,0.0026,0.06,0.006,0.001,0.061,136.0
5509,0.63,901.07,569.14,75.43,590.0,248.0,376.0,0.8,0.04,0.21,0.008,0.001,0.001,218.0
5510,0.7,896.68,548.92,72.04,670.0,426.0,900.0,0.6,0.05,0.17,0.008,0.001,0.001,151.0
5511,1.0,921.42,704.38,77.2,660.0,367.0,810.0,0.3,0.0025,0.08,0.007,0.001,0.064,131.0
5512,0.8,916.7,573.15,72.37,670.0,428.0,941.0,0.8,0.04,0.14,0.003,0.001,0.001,173.0
5513,1.0,887.9,568.21,66.53,590.0,269.0,382.0,1.2,0.06,0.44,0.003,0.001,0.001,212.0
5514,1.9,887.29,683.75,53.95,570.0,271.0,341.0,1.8,0.05,0.21,0.005,0.001,0.001,192.0
5515,1.6,910.29,700.44,54.06,690.0,317.0,969.0,0.5,0.003,0.4099,0.0049,0.001,0.035,209.0
5516,1.0,934.57,699.46,68.59,690.0,385.0,897.0,0.5,0.0025,0.4,0.005,0.001,0.04,202.0
5517,0.8,915.0,699.48,79.38,660.0,368.0,855.0,0.6,0.002,0.06,0.005,0.001,0.062,147.0
5518,0.75,915.67,701.13,80.63,660.0,427.0,749.0,0.3,0.0023,0.06,0.002,0.001,0.063,139.0
5519,0.8,910.57,569.5,74.0,690.0,427.0,921.0,1.2,0.003,0.35,0.004,0.001,0.001,201.0
5520,0.9,888.13,571.32,71.53,590.0,401.0,367.0,1.2,0.045,0.28,0.007,0.001,0.001,210.0
5521,0.9,879.55,572.95,69.9,590.0,250.0,415.0,1.2,0.06,0.44,0.003,0.001,0.001,195.0
5522,1.2,915.57,704.58,72.76,660.0,427.0,761.0,0.3,0.0018,0.06,0.006,0.001,0.058,148.0
5523,1.16,884.96,573.57,62.84,590.0,249.0,394.0,1.2,0.06,0.43,0.007,0.001,0.001,212.0
5524,1.8,913.93,701.41,48.31,690.0,333.0,959.0,0.5,0.0031,0.3899,0.006,0.001,0.035,200.0
5525,1.0,892.57,573.04,66.53,590.0,279.0,350.0,1.2,0.05,0.43,0.004,0.001,0.001,195.0
5526,1.2,886.8,571.93,65.31,590.0,248.0,402.0,1.2,0.05,0.26,0.003,0.001,0.001,201.0
5527,1.2,913.05,698.94,72.89,660.0,425.0,810.0,1.0,0.0024,0.07,0.007,0.001,0.055,173.0
5528,0.8,918.0,699.18,79.38,660.0,366.0,742.0,0.3,0.0024,0.07,0.004,0.001,0.062,139.0
5529,2.3,889.24,569.84,57.44,570.0,367.0,370.0,1.8,0.04,0.25,0.003,0.001,0.001,215.0
5530,1.5,883.73,576.11,60.05,590.0,411.0,365.0,1.2,0.05,0.25,0.01,0.001,0.001,212.0
5531,2.0,881.26,573.92,54.76,570.0,204.0,357.0,1.8,0.05,0.28,0.005,0.001,0.001,212.0
5532,2.0,888.45,575.59,54.76,570.0,267.0,370.0,1.8,0.05,0.27,0.008,0.001,0.001,205.0
5533,1.5,877.03,579.93,59.66,570.0,370.0,377.0,1.2,0.06,0.46,0.006,0.001,0.001,185.0
5534,0.9,892.39,573.52,74.2,570.0,367.0,370.0,1.2,0.06,0.43,0.006,0.001,0.001,200.0
5535,1.2,899.11,696.33,72.76,660.0,428.0,732.0,0.3,0.0027,0.07,0.005,0.001,0.055,143.0
5536,1.5,920.49,564.28,70.48,670.0,426.0,900.0,0.8,0.035,0.17,0.005,0.001,0.001,160.0
5537,1.55,881.47,572.41,54.63,570.0,248.0,404.0,1.5,0.05,0.45,0.005,0.001,0.001,185.0
5538,0.7,921.23,700.75,81.88,660.0,424.0,732.0,0.3,0.0024,0.07,0.003,0.001,0.06,142.0
5539,1.0,889.76,573.5,66.27,590.0,366.0,405.0,1.2,0.05,0.29,0.016,0.001,0.001,220.0
5540,1.2,909.83,567.36,67.58,670.0,436.0,891.0,0.8,0.035,0.16,0.0089,0.001,0.001,161.0
5541,1.15,919.11,702.45,73.87,660.0,429.0,780.0,0.3,0.0018,0.05,0.003,0.001,0.06,133.0
5542,0.7,925.04,698.4,76.53,690.0,306.0,960.0,0.5,0.0025,0.41,0.006,0.001,0.043,208.0
5543,1.0,897.54,575.14,66.53,590.0,248.0,388.0,1.2,0.06,0.41,0.005,0.001,0.001,213.0
5544,1.0,877.85,572.25,66.27,590.0,251.0,403.0,1.2,0.07,0.44,0.006,0.001,0.001,181.0
5545,0.65,916.51,697.75,80.71,660.0,371.0,808.0,0.3,0.0013,0.06,0.005,0.001,0.058,141.0
5546,0.7,921.8,702.16,81.88,670.0,429.0,900.0,0.5,0.0023,0.06,0.005,0.001,0.058,144.0
5547,0.7,889.88,564.67,72.0,670.0,428.0,929.0,0.8,0.035,0.17,0.003,0.001,0.001,145.0
5548,1.02,903.06,571.48,70.92,590.0,281.0,370.0,1.2,0.045,0.23,0.006,0.001,0.001,210.0
5549,1.2,886.71,573.53,66.47,590.0,251.0,395.0,1.2,0.06,0.42,0.003,0.001,0.001,221.0
5550,2.0,901.75,609.11,46.13,600.0,450.0,230.0,1.2,0.1,1.33,0.052,0.034,0.0149,367.0
5551,1.4,877.76,570.17,62.32,590.0,321.0,337.0,1.2,0.045,0.26,0.003,0.001,0.001,187.0
5552,0.9,920.24,699.25,79.44,660.0,427.0,749.0,0.3,0.0021,0.08,0.0089,0.001,0.063,151.0
5553,0.65,928.0,700.06,80.71,660.0,426.0,780.0,0.3,0.002,0.1,0.007,0.001,0.0659,142.0
5554,1.2,907.1,696.98,72.89,660.0,427.0,810.0,1.0,0.0022,0.07,0.004,0.001,0.063,181.0
5555,0.7,922.48,572.01,72.27,670.0,427.0,900.0,0.8,0.04,0.16,0.004,0.001,0.001,161.0
5556,2.5,885.64,570.19,53.73,570.0,249.0,400.0,1.8,0.04,0.28,0.003,0.001,0.001,205.0
5557,2.25,922.68,702.93,62.02,690.0,427.0,959.0,0.6,0.0019,0.07,0.005,0.001,0.057,150.0
5558,1.6,882.04,570.47,57.32,590.0,248.0,402.0,1.4,0.04,0.26,0.004,0.001,0.001,199.0
5559,1.16,884.14,569.86,62.84,590.0,244.0,420.0,1.2,0.06,0.44,0.003,0.001,0.001,212.0
5560,0.9,891.45,579.92,69.63,590.0,247.0,420.0,1.2,0.06,0.45,0.004,0.001,0.001,189.0
5561,1.0,886.41,577.32,66.27,590.0,245.0,400.0,1.2,0.05,0.28,0.003,0.001,0.001,210.0
5562,0.9,885.6,579.23,74.2,570.0,255.0,380.0,1.2,0.06,0.45,0.004,0.001,0.001,200.0
5563,0.8,921.63,702.73,79.38,670.0,425.0,955.0,0.3,0.0019,0.08,0.002,0.001,0.063,140.0
5564,1.2,900.7,577.21,67.58,670.0,429.0,930.0,0.8,0.0399,0.1599,0.007,0.001,0.001,166.0
5565,0.8,918.16,695.04,79.38,670.0,425.0,869.0,0.8,0.0026,0.07,0.003,0.001,0.06,135.0
5566,1.4,917.63,572.74,70.13,670.0,425.0,900.0,0.8,0.03,0.18,0.01,0.001,0.001,176.0
5567,1.0,882.11,576.51,72.11,600.0,296.0,363.0,1.2,0.06,0.46,0.005,0.001,0.001,213.0
5568,1.5,888.96,683.14,60.05,590.0,364.0,390.0,1.2,0.04,0.23,0.004,0.001,0.001,192.0
5569,0.7,906.68,565.05,75.73,670.0,426.0,929.0,0.8,0.04,0.16,0.003,0.001,0.001,179.0
5570,0.7,910.58,698.46,76.53,690.0,327.0,945.0,0.5,0.0036,0.46,0.008,0.001,0.04,223.0
5571,1.0,901.51,570.87,72.11,590.0,245.0,390.0,1.2,0.07,0.4399,0.006,0.001,0.001,212.0
5572,0.8,901.27,568.12,72.37,670.0,425.0,885.0,0.8,0.035,0.16,0.004,0.001,0.001,151.0
5573,0.7,916.44,700.44,76.03,690.0,324.0,971.0,0.5,0.0034,0.48,0.006,0.001,0.045,228.0
5574,1.5,890.18,574.88,56.63,570.0,333.0,358.0,1.2,0.05,0.27,0.003,0.001,0.001,210.0
5575,0.8,896.97,575.74,72.37,670.0,429.0,899.0,0.8,0.035,0.15,0.005,0.001,0.001,179.0
5576,0.8,897.14,560.44,70.39,670.0,426.0,879.0,0.8,0.04,0.18,0.002,0.001,0.001,169.0
5577,1.15,887.42,574.42,67.25,590.0,247.0,388.0,1.2,0.05,0.26,0.003,0.001,0.001,180.0
5578,0.8,916.15,698.01,79.38,660.0,365.0,780.0,0.3,0.0018,0.07,0.008,0.001,0.055,149.0
5579,0.7,917.43,699.87,81.88,660.0,427.0,720.0,0.3,0.0027,0.06,0.005,0.001,0.059,156.0
5580,1.5,910.57,561.38,70.48,670.0,426.0,900.0,0.8,0.05,0.1599,0.002,0.001,0.001,179.0
5581,3.0,905.54,682.25,44.25,570.0,254.0,351.0,2.2,0.035,0.22,0.01,0.001,0.001,205.0
5582,1.0,890.13,571.47,68.38,590.0,247.0,403.0,1.2,0.05,0.25,0.01,0.001,0.001,206.0
5583,1.25,906.82,571.08,65.84,590.0,375.0,371.0,0.8,0.025,0.1899,0.003,0.001,0.001,185.0
5584,2.0,875.79,596.72,46.13,600.0,266.0,405.0,1.2,0.08,1.25,0.043,0.026,0.011,354.0
5585,1.25,923.81,699.16,71.64,660.0,429.0,809.0,0.3,0.0021,0.07,0.0049,0.001,0.067,156.0
5586,0.8,886.75,576.72,73.0,590.0,375.0,382.0,1.2,0.05,0.28,0.0089,0.001,0.001,210.0
5587,1.5,882.57,575.52,60.05,590.0,253.0,399.0,1.2,0.05,0.26,0.005,0.001,0.001,199.0
