Repository: shagufta24/neural-architecture-search-with-differential-evolution

File: data.csv (part 14 of 18)
,Thickness,FRT,CT,% TCM Reduc,Cold Spot,Control Heating Time,Soaking Time,SPM Elongation,% Carbon,% Mn,%SI,%NB,%TI,YS (Mpa)
6054,1.5,891.47,680.71,60.05,570.0,364.0,358.0,1.2,0.04,0.22,0.005,0.001,0.001,193.0
6055,1.0,892.46,572.85,72.11,590.0,272.0,368.0,1.2,0.06,0.47,0.0089,0.001,0.001,184.0
6056,0.8,900.11,566.0,72.37,670.0,430.0,929.0,0.8,0.04,0.17,0.006,0.001,0.001,179.0
6057,0.8,915.42,700.55,79.38,660.0,366.0,779.0,0.3,0.0018,0.06,0.004,0.001,0.06,135.0
6058,1.5,919.31,701.0,69.46,660.0,426.0,870.0,0.3,0.0023,0.06,0.005,0.001,0.062,160.0
6059,0.7,900.33,568.39,75.73,670.0,426.0,900.0,0.8,0.04,0.16,0.003,0.001,0.001,169.0
6060,1.5,889.52,571.46,62.05,590.0,407.0,336.0,1.2,0.045,0.25,0.004,0.001,0.001,205.0
6061,1.6,878.63,574.3,59.05,570.0,566.0,93.0,1.4,0.05,0.27,0.002,0.001,0.001,205.0
6062,1.5,888.23,571.66,62.05,570.0,275.0,329.0,1.2,0.045,0.25,0.004,0.001,0.001,204.0
6063,1.5,885.02,573.65,60.05,570.0,247.0,401.0,1.2,0.05,0.33,0.005,0.001,0.001,217.0
6064,1.55,889.61,571.66,58.63,590.0,323.0,303.0,1.4,0.05,0.28,0.003,0.001,0.001,206.0
6065,1.2,929.63,699.03,62.31,690.0,359.0,938.0,0.5,0.0022,0.42,0.003,0.001,0.042,201.0
6066,1.0,909.59,564.13,72.87,670.0,427.0,900.0,0.8,0.03,0.17,0.006,0.001,0.001,178.0
6067,1.2,913.46,696.65,62.31,690.0,305.0,990.0,0.5,0.0023,0.45,0.007,0.001,0.044,210.0
6068,0.8,921.97,707.79,79.38,660.0,368.0,761.0,0.3,0.0019,0.08,0.004,0.001,0.064,136.0
6069,1.1,884.96,576.44,68.67,590.0,255.0,378.0,1.2,0.045,0.24,0.002,0.001,0.001,190.0
6070,0.8,892.65,574.6,74.94,570.0,259.0,379.0,1.2,0.0799,0.43,0.0149,0.001,0.001,220.0
6071,0.78,891.52,570.59,75.34,590.0,245.0,390.0,1.0,0.043,0.26,0.003,0.001,0.001,205.0
6072,0.8,911.34,566.77,72.37,670.0,429.0,900.0,0.8,0.04,0.17,0.007,0.001,0.001,166.0
6073,1.25,929.16,700.19,71.64,660.0,365.0,810.0,0.3,0.0024,0.07,0.008,0.001,0.055,134.0
6074,0.7,927.27,699.21,78.21,690.0,306.0,1008.0,0.5,0.0021,0.3899,0.004,0.001,0.041,212.0
6075,0.9,919.2,589.65,69.83,690.0,307.0,990.0,0.5,0.003,0.54,0.0089,0.023,0.06,225.0
6076,2.5,887.58,571.78,49.1,590.0,250.0,418.0,1.8,0.04,0.23,0.003,0.001,0.001,210.0
6077,1.2,879.96,574.14,64.86,590.0,312.0,383.0,1.2,0.06,0.33,0.005,0.001,0.001,196.0
6078,0.9,917.34,700.88,76.88,660.0,428.0,773.0,0.3,0.0027,0.06,0.004,0.001,0.06,139.0
6079,2.0,898.9,574.21,54.76,570.0,248.0,403.0,1.8,0.05,0.25,0.004,0.001,0.001,215.0
6080,1.7,924.2,702.11,65.44,660.0,425.0,780.0,0.3,0.002,0.0599,0.002,0.001,0.0599,150.0
6081,1.2,890.47,568.44,66.47,590.0,247.0,386.0,1.2,0.06,0.42,0.005,0.001,0.001,182.0
6082,2.0,885.13,572.85,59.28,590.0,405.0,362.0,1.8,0.048,0.29,0.017,0.001,0.001,215.0
6083,1.5,911.23,566.26,68.02,670.0,426.0,895.0,0.8,0.04,0.18,0.006,0.001,0.001,176.0
6084,1.22,892.39,571.25,65.69,590.0,244.0,420.0,1.2,0.043,0.24,0.002,0.001,0.001,207.0
6085,0.8,914.07,573.42,72.37,670.0,424.0,900.0,0.8,0.04,0.15,0.006,0.001,0.001,157.0
6086,0.7,900.48,560.81,72.04,670.0,424.0,900.0,0.6,0.03,0.15,0.005,0.001,0.001,160.0
6087,0.7,917.31,699.08,81.88,670.0,427.0,900.0,0.3,0.0023,0.06,0.003,0.001,0.057,138.0
6088,1.0,925.04,593.44,68.59,690.0,305.0,960.0,0.5,0.0024,0.63,0.007,0.022,0.063,263.0
6089,0.75,916.34,695.43,74.37,690.0,308.0,1020.0,0.5,0.003,0.4199,0.004,0.001,0.035,210.0
6090,0.6,899.62,565.17,79.33,670.0,426.0,853.0,0.8,0.05,0.18,0.003,0.001,0.001,178.0
6091,1.2,914.26,573.21,69.2,670.0,426.0,915.0,0.8,0.04,0.16,0.005,0.001,0.001,161.0
6092,0.75,924.81,702.28,80.63,660.0,365.0,780.0,0.3,0.0027,0.06,0.008,0.001,0.06,155.0
6093,2.0,892.37,570.38,54.76,570.0,307.0,316.0,1.8,0.045,0.26,0.006,0.001,0.001,206.0
6094,2.0,915.85,565.03,64.84,670.0,426.0,870.0,0.8,0.045,0.16,0.007,0.001,0.001,179.0
6095,0.7,916.52,697.61,81.88,670.0,427.0,907.0,0.3,0.0018,0.07,0.008,0.001,0.057,143.0
6096,1.0,890.71,572.68,68.38,590.0,400.0,364.0,1.2,0.05,0.27,0.008,0.001,0.001,220.0
6097,1.0,902.05,566.04,74.23,670.0,427.0,911.0,0.8,0.04,0.15,0.01,0.001,0.001,150.0
6098,2.0,882.82,598.33,46.13,600.0,244.0,435.0,1.2,0.08,1.33,0.0469,0.029,0.013,380.0
6099,1.2,924.28,700.14,72.89,660.0,427.0,756.0,1.2,0.0018,0.07,0.008,0.001,0.057,175.0
6100,1.2,884.33,576.56,65.51,590.0,378.0,388.0,1.2,0.06,0.41,0.004,0.001,0.001,213.0
6101,2.0,891.76,574.23,54.76,600.0,248.0,419.0,1.8,0.045,0.26,0.003,0.001,0.001,206.0
6102,1.0,888.96,574.13,67.91,570.0,382.0,387.0,1.2,0.0599,0.46,0.004,0.001,0.001,195.0
6103,1.9,885.85,680.07,53.95,570.0,269.0,365.0,1.8,0.035,0.21,0.003,0.001,0.001,198.0
6104,1.88,884.03,573.85,51.93,590.0,386.0,334.0,1.5,0.05,0.4,0.003,0.001,0.001,185.0
6105,0.8,898.68,572.95,72.37,670.0,427.0,915.0,0.8,0.0299,0.1899,0.0049,0.001,0.001,165.0
6106,1.6,913.8,566.53,68.56,670.0,425.0,900.0,0.8,0.04,0.18,0.0089,0.001,0.001,178.0
6107,2.0,896.95,682.71,52.21,590.0,289.0,332.0,2.0,0.05,0.25,0.006,0.001,0.001,208.0
6108,0.8,869.97,573.98,72.5,590.0,329.0,301.0,1.2,0.06,0.29,0.01,0.001,0.001,209.0
6109,1.0,908.27,568.8,72.87,670.0,425.0,900.0,0.8,0.05,0.16,0.005,0.001,0.001,160.0
6110,2.0,885.16,575.52,54.76,570.0,247.0,340.0,1.8,0.045,0.27,0.004,0.001,0.001,218.0
6111,2.0,898.61,679.59,48.9,590.0,282.0,367.0,2.2,0.04,0.24,0.011,0.001,0.001,198.0
6112,1.5,888.09,575.35,60.05,570.0,260.0,373.0,1.2,0.04,0.26,0.004,0.001,0.001,206.0
6113,3.0,883.03,681.48,48.9,570.0,278.0,329.0,2.2,0.03,0.19,0.006,0.001,0.001,195.0
6114,1.55,889.5,683.03,58.47,570.0,313.0,278.0,1.8,0.03,0.21,0.003,0.001,0.001,198.0
6115,1.0,913.86,570.36,72.87,670.0,366.0,900.0,0.8,0.03,0.15,0.005,0.001,0.001,153.0
6116,1.6,887.56,572.47,57.32,570.0,260.0,379.0,1.4,0.045,0.26,0.004,0.001,0.001,205.0
6117,1.6,884.2,572.71,57.32,570.0,248.0,389.0,1.4,0.06,0.23,0.007,0.001,0.001,199.0
6118,1.0,926.27,695.56,77.2,660.0,367.0,790.0,0.3,0.0021,0.08,0.004,0.001,0.062,140.0
6119,0.8,890.23,563.39,72.37,670.0,428.0,930.0,0.8,0.04,0.16,0.006,0.001,0.001,165.0
6120,0.8,903.18,700.37,79.38,660.0,367.0,795.0,0.3,0.0027,0.08,0.005,0.001,0.067,141.0
6121,1.0,888.7,574.78,66.27,590.0,370.0,405.0,1.2,0.035,0.24,0.002,0.001,0.001,205.0
6122,0.6,913.92,699.9,82.17,670.0,428.0,956.0,0.3,0.0021,0.05,0.006,0.001,0.065,140.0
6123,1.6,900.47,560.49,68.56,670.0,428.0,900.0,0.8,0.0299,0.1599,0.002,0.001,0.001,162.0
6124,1.88,867.71,577.64,51.93,600.0,250.0,373.0,1.5,0.06,0.48,0.012,0.001,0.001,190.0
6125,0.9,890.6,577.02,69.13,590.0,245.0,419.0,1.2,0.05,0.26,0.002,0.001,0.001,185.0
6126,0.8,911.15,563.84,70.39,670.0,425.0,870.0,0.8,0.04,0.16,0.006,0.001,0.001,167.0
6127,0.7,916.33,701.74,81.88,670.0,427.0,900.0,0.6,0.0026,0.06,0.006,0.001,0.061,145.0
6128,0.9,889.19,573.03,71.53,590.0,290.0,316.0,1.2,0.07,0.26,0.005,0.001,0.001,205.0
6129,1.6,916.76,701.15,54.06,690.0,317.0,969.0,0.5,0.003,0.4099,0.0049,0.001,0.035,201.0
6130,1.2,891.31,689.17,62.06,590.0,250.0,402.0,1.2,0.027,0.16,0.003,0.001,0.001,198.0
6131,0.6,912.0,697.51,82.17,670.0,426.0,900.0,0.3,0.003,0.07,0.006,0.001,0.06,144.0
6132,0.75,914.86,562.12,67.54,670.0,425.0,904.0,0.8,0.0399,0.15,0.006,0.001,0.001,151.0
6133,1.75,913.08,701.31,64.44,660.0,424.0,720.0,0.5,0.0024,0.07,0.005,0.001,0.06,149.0
6134,0.8,889.67,574.16,74.94,570.0,281.0,313.0,1.2,0.06,0.43,0.005,0.001,0.001,220.0
6135,0.8,908.37,564.78,72.37,670.0,429.0,900.0,0.8,0.04,0.16,0.007,0.001,0.001,175.0
6136,2.25,925.23,703.99,62.02,690.0,308.0,938.0,0.3,0.0021,0.06,0.005,0.001,0.058,142.0
6137,1.6,914.64,566.76,65.94,670.0,428.0,840.0,0.8,0.04,0.14,0.002,0.001,0.001,177.0
6138,1.5,888.32,575.31,62.25,570.0,451.0,308.0,1.2,0.06,0.43,0.006,0.001,0.001,206.0
6139,1.25,886.84,583.41,65.08,590.0,378.0,409.0,1.2,0.06,0.44,0.007,0.001,0.001,230.0
6140,0.75,905.56,700.95,80.63,660.0,365.0,810.0,0.3,0.0021,0.07,0.004,0.001,0.06,142.0
6141,0.8,901.56,567.75,72.37,670.0,424.0,936.0,0.8,0.045,0.14,0.004,0.001,0.001,174.0
6142,2.0,878.37,681.02,48.9,570.0,245.0,375.0,2.2,0.04,0.18,0.002,0.001,0.001,193.0
6143,1.5,892.59,681.87,60.05,590.0,281.0,370.0,1.2,0.035,0.19,0.003,0.001,0.001,196.0
6144,1.2,880.78,574.79,64.86,590.0,372.0,382.0,1.2,0.04,0.3,0.006,0.001,0.001,209.0
6145,1.0,885.1,572.88,66.27,570.0,301.0,350.0,1.2,0.05,0.2599,0.008,0.001,0.001,202.0
6146,1.0,909.53,566.39,72.87,670.0,426.0,879.0,0.8,0.04,0.15,0.002,0.001,0.001,179.0
6147,0.71,888.01,573.84,76.03,590.0,295.0,321.0,1.2,0.045,0.26,0.004,0.001,0.001,217.0
6148,1.2,889.79,576.08,65.51,570.0,253.0,383.0,1.2,0.05,0.45,0.005,0.001,0.001,200.0
6149,1.4,904.99,576.78,70.13,670.0,424.0,900.0,0.8,0.045,0.18,0.008,0.001,0.001,171.0
6150,0.75,914.22,703.64,80.63,660.0,426.0,810.0,0.3,0.0021,0.06,0.008,0.001,0.061,143.0
6151,1.2,900.15,568.58,69.2,670.0,425.0,871.0,0.8,0.045,0.2,0.007,0.001,0.001,171.0
6152,2.25,881.81,572.8,48.91,570.0,261.0,365.0,1.5,0.05,0.44,0.0089,0.001,0.001,214.0
6153,1.02,893.0,576.13,70.92,590.0,407.0,336.0,1.2,0.04,0.28,0.006,0.001,0.001,208.0
6154,1.5,875.13,606.75,60.05,570.0,256.0,378.0,1.2,0.045,0.24,0.003,0.001,0.001,199.0
6155,0.6,915.28,699.81,82.17,660.0,424.0,810.0,0.3,0.0022,0.06,0.005,0.001,0.056,140.0
6156,1.2,882.09,575.83,65.31,590.0,297.0,354.0,1.2,0.05,0.24,0.003,0.001,0.001,201.0
6157,0.8,913.3,565.54,72.37,670.0,433.0,928.0,0.8,0.04,0.15,0.005,0.001,0.001,147.0
6158,0.65,910.23,699.11,80.71,660.0,431.0,777.0,0.3,0.0035,0.06,0.005,0.001,0.06,148.0
6159,0.75,923.12,699.21,80.63,660.0,365.0,720.0,0.3,0.0018,0.07,0.004,0.001,0.061,139.0
6160,0.65,913.67,569.52,77.4,670.0,428.0,900.0,0.8,0.037,0.1599,0.003,0.001,0.001,146.0
6161,0.7,915.88,696.85,81.88,660.0,425.0,780.0,0.3,0.0015,0.06,0.006,0.001,0.058,136.0
6162,0.8,923.71,701.9,75.18,690.0,307.0,1020.0,0.4,0.0024,0.43,0.003,0.001,0.037,197.0
6163,1.0,878.51,575.66,65.77,590.0,247.0,415.0,1.2,0.04,0.26,0.002,0.001,0.001,181.0
6164,1.4,918.1,699.83,71.46,660.0,433.0,741.0,0.3,0.0018,0.06,0.004,0.001,0.057,145.0
6165,0.9,886.04,572.53,69.9,590.0,468.0,199.0,1.2,0.06,0.44,0.007,0.001,0.001,192.0
6166,1.85,888.97,681.32,52.93,570.0,268.0,390.0,1.8,0.04,0.21,0.003,0.001,0.001,192.0
6167,0.7,917.02,696.21,81.88,670.0,427.0,882.0,0.3,0.0021,0.05,0.0089,0.001,0.061,130.0
6168,1.0,878.12,576.91,72.11,590.0,246.0,399.0,1.2,0.07,0.4399,0.006,0.001,0.001,225.0
6169,0.8,874.12,570.27,72.5,590.0,378.0,409.0,1.2,0.06,0.26,0.005,0.001,0.001,208.0
6170,1.0,912.79,576.13,74.23,670.0,431.0,905.0,0.8,0.045,0.15,0.005,0.001,0.001,169.0
6171,1.4,921.76,698.95,59.8,690.0,359.0,938.0,0.5,0.003,0.42,0.005,0.001,0.041,238.0
6172,0.65,935.03,699.99,80.21,690.0,308.0,990.0,0.5,0.0023,0.44,0.004,0.001,0.041,223.0
6173,0.9,887.52,571.55,69.63,590.0,245.0,399.0,1.2,0.04,0.26,0.002,0.001,0.001,211.0
6174,0.8,897.35,567.66,72.37,670.0,429.0,930.0,0.8,0.03,0.14,0.003,0.001,0.001,167.0
6175,0.7,878.61,578.2,74.75,660.0,428.0,751.0,1.0,0.045,0.24,0.0089,0.001,0.001,194.0
6176,2.0,883.8,683.25,54.58,600.0,258.0,403.0,2.2,0.05,0.23,0.007,0.001,0.001,193.0
6177,1.8,889.48,571.4,54.38,590.0,255.0,380.0,1.4,0.045,0.28,0.004,0.001,0.001,218.0
6178,0.6,874.66,573.85,79.3,590.0,248.0,441.0,0.8,0.044,0.26,0.004,0.001,0.001,202.0
6179,1.2,909.28,699.09,69.5,660.0,371.0,778.0,1.0,0.0024,0.05,0.002,0.001,0.061,172.0
6180,1.25,901.53,576.77,65.84,570.0,452.0,303.0,0.8,0.025,0.1899,0.003,0.001,0.001,203.0
6181,1.6,915.76,699.31,67.46,660.0,365.0,780.0,0.3,0.0025,0.06,0.004,0.001,0.056,156.0
6182,0.4,885.91,577.29,83.17,570.0,273.0,346.0,1.0,0.045,0.28,0.002,0.001,0.001,202.0
6183,0.8,889.08,574.17,73.0,570.0,247.0,370.0,1.2,0.05,0.26,0.005,0.001,0.001,208.0
6184,1.0,914.11,698.03,77.2,660.0,427.0,780.0,0.3,0.0017,0.07,0.004,0.001,0.065,146.0
6185,0.6,927.83,703.74,82.17,670.0,429.0,915.0,0.3,0.0021,0.0599,0.004,0.001,0.061,150.0
6186,0.8,927.68,695.27,77.03,690.0,309.0,986.0,0.5,0.0024,0.45,0.008,0.001,0.04,215.0
6187,1.5,890.4,571.49,59.66,590.0,283.0,369.0,1.2,0.05,0.45,0.008,0.001,0.001,190.0
6188,0.7,918.89,699.99,78.67,690.0,307.0,997.0,0.5,0.0029,0.42,0.006,0.001,0.039,214.0
6189,1.0,892.23,572.77,72.11,590.0,285.0,355.0,1.2,0.05,0.43,0.004,0.001,0.001,215.0
6190,0.7,915.61,701.47,81.88,660.0,428.0,795.0,0.3,0.0023,0.07,0.008,0.001,0.06,136.0
6191,1.5,889.98,573.9,60.05,570.0,367.0,384.0,1.2,0.04,0.27,0.006,0.001,0.001,213.0
6192,1.2,910.94,699.66,62.31,690.0,306.0,979.0,0.5,0.0033,0.45,0.01,0.001,0.045,214.0
6193,1.0,912.79,568.7,74.23,670.0,425.0,915.0,0.8,0.035,0.1599,0.0049,0.001,0.001,156.0
6194,0.75,921.33,709.02,74.37,690.0,306.0,1020.0,0.5,0.0024,0.45,0.008,0.001,0.04,206.0
6195,1.5,893.44,586.78,56.2,590.0,261.0,376.0,1.2,0.06,0.47,0.003,0.001,0.001,185.0
6196,1.2,904.46,570.62,67.58,670.0,426.0,930.0,0.8,0.04,0.17,0.007,0.001,0.001,178.0
6197,1.22,888.67,571.87,64.71,590.0,247.0,405.0,1.2,0.045,0.27,0.002,0.001,0.001,210.0
6198,0.7,911.48,565.37,72.0,670.0,434.0,861.0,0.8,0.04,0.19,0.007,0.001,0.001,174.0
6199,2.5,879.37,573.57,49.1,590.0,253.0,412.0,1.8,0.0599,0.27,0.0109,0.001,0.001,205.0
6200,0.6,920.35,699.4,82.17,660.0,428.0,779.0,0.3,0.0027,0.06,0.004,0.001,0.06,147.0
6201,0.7,927.07,699.82,81.88,660.0,426.0,810.0,0.6,0.0019,0.07,0.005,0.001,0.065,143.0
6202,1.2,877.43,573.72,62.06,590.0,248.0,420.0,1.2,0.04,0.23,0.003,0.001,0.001,212.0
6203,0.9,882.99,569.35,69.63,590.0,249.0,360.0,1.2,0.05,0.26,0.002,0.001,0.001,210.0
6204,1.5,909.38,565.06,68.02,670.0,428.0,899.0,0.8,0.037,0.16,0.002,0.001,0.001,172.0
6205,1.2,897.44,573.87,66.47,590.0,244.0,385.0,1.2,0.06,0.42,0.005,0.001,0.001,209.0
6206,1.6,910.49,572.72,65.94,670.0,427.0,930.0,0.8,0.0399,0.18,0.003,0.0099,0.001,162.0
6207,1.25,890.98,575.7,64.09,590.0,247.0,384.0,1.2,0.07,0.48,0.005,0.001,0.001,205.0
6208,1.2,892.3,581.64,65.51,590.0,245.0,405.0,1.2,0.05,0.4399,0.0049,0.001,0.001,224.0
6209,0.8,910.61,567.56,72.37,670.0,431.0,915.0,0.8,0.045,0.17,0.007,0.001,0.001,162.0
6210,0.8,922.8,701.57,79.38,660.0,368.0,800.0,0.3,0.0018,0.06,0.007,0.001,0.059,137.0
6211,0.5,902.82,567.0,82.43,610.0,306.0,690.0,0.8,0.035,0.15,0.002,0.001,0.001,178.0
6212,3.0,888.51,571.09,44.47,570.0,260.0,390.0,1.8,0.05,0.2599,0.008,0.001,0.001,214.0
6213,1.0,881.38,570.45,65.77,590.0,251.0,401.0,1.2,0.05,0.28,0.004,0.001,0.001,208.0
6214,0.95,922.87,697.85,78.33,660.0,427.0,795.0,0.3,0.002,0.07,0.004,0.001,0.058,147.0
6215,1.5,885.4,576.03,56.63,570.0,248.0,404.0,1.2,0.0399,0.2899,0.0089,0.001,0.001,210.0
6216,0.8,912.87,568.84,70.39,670.0,427.0,890.0,0.8,0.04,0.17,0.011,0.001,0.001,177.0
6217,0.8,910.29,699.02,79.38,660.0,425.0,757.0,0.3,0.0026,0.06,0.005,0.001,0.064,144.0
6218,1.2,892.28,580.67,65.31,590.0,278.0,388.0,1.2,0.045,0.23,0.002,0.001,0.001,213.0
6219,0.8,881.85,569.39,72.5,590.0,364.0,420.0,1.2,0.06,0.32,0.002,0.001,0.001,208.0
6220,0.9,916.92,568.52,69.0,670.0,432.0,906.0,0.8,0.045,0.17,0.005,0.001,0.001,175.0
6221,2.0,884.72,571.83,55.07,570.0,244.0,390.0,1.5,0.06,0.45,0.007,0.001,0.001,212.0
6222,1.0,915.96,566.5,74.23,670.0,432.0,906.0,0.8,0.05,0.17,0.006,0.001,0.001,172.0
6223,0.9,887.78,577.25,69.63,590.0,245.0,405.0,1.2,0.06,0.28,0.002,0.001,0.001,215.0
6224,0.8,921.53,699.9,79.38,660.0,366.0,795.0,0.3,0.0016,0.06,0.004,0.001,0.061,133.0
6225,0.6,910.26,699.67,82.17,670.0,424.0,915.0,0.5,0.0013,0.07,0.006,0.001,0.065,155.0
6226,0.7,906.06,551.66,69.71,670.0,426.0,900.0,0.6,0.045,0.15,0.006,0.001,0.001,155.0
6227,2.0,888.89,596.59,46.13,600.0,359.0,299.0,1.2,0.08,1.32,0.049,0.034,0.015,390.0
6228,1.5,889.46,571.07,60.26,570.0,262.0,373.0,1.2,0.06,0.45,0.006,0.001,0.001,226.0
6229,1.0,920.07,700.35,77.2,660.0,427.0,810.0,0.6,0.0023,0.07,0.0049,0.001,0.0599,145.0
6230,0.75,909.9,698.48,80.63,660.0,365.0,810.0,0.3,0.003,0.05,0.002,0.001,0.059,140.0
6231,1.54,872.64,575.11,58.47,590.0,247.0,389.0,1.5,0.06,0.44,0.002,0.001,0.001,182.0
6232,0.6,908.94,568.88,76.5,590.0,251.0,415.0,0.7,0.025,0.2,0.004,0.001,0.001,186.0
6233,0.8,902.17,562.15,72.37,670.0,429.0,929.0,0.8,0.04,0.16,0.006,0.001,0.001,170.0
6234,0.7,918.03,699.65,81.88,670.0,428.0,858.0,0.3,0.0027,0.06,0.006,0.001,0.06,132.0
6235,1.2,907.78,556.35,72.76,660.0,365.0,795.0,0.3,0.0019,0.07,0.004,0.001,0.0599,151.0
6236,2.0,884.24,681.93,54.58,590.0,258.0,401.0,2.2,0.045,0.19,0.003,0.001,0.001,192.0
6237,1.0,890.87,565.98,74.23,670.0,426.0,900.0,0.8,0.04,0.16,0.006,0.001,0.001,158.0
6238,1.4,925.68,701.39,59.8,690.0,554.0,718.0,0.5,0.0031,0.4499,0.004,0.001,0.0439,220.0
6239,0.75,925.71,702.49,80.63,660.0,426.0,790.0,0.3,0.0027,0.06,0.005,0.001,0.061,151.0
6240,0.95,909.9,565.63,69.38,670.0,428.0,920.0,0.8,0.03,0.17,0.013,0.001,0.001,154.0
6241,1.2,902.72,567.61,69.2,670.0,427.0,930.0,0.8,0.044,0.17,0.004,0.001,0.001,155.0
6242,1.5,907.01,570.28,61.25,590.0,411.0,329.0,0.8,0.04,0.25,0.004,0.001,0.001,220.0
6243,2.3,891.74,576.04,57.44,570.0,443.0,290.0,1.8,0.0599,0.3499,0.0049,0.001,0.001,220.0
6244,0.8,906.34,568.02,70.39,670.0,429.0,900.0,0.8,0.0399,0.15,0.006,0.001,0.001,170.0
6245,1.2,909.33,576.87,67.58,670.0,428.0,929.0,0.8,0.038,0.13,0.004,0.001,0.001,173.0
6246,0.65,903.58,567.84,77.4,670.0,426.0,914.0,0.8,0.0399,0.15,0.006,0.001,0.001,149.0
6247,2.5,896.3,573.41,53.73,590.0,272.0,373.0,1.8,0.04,0.26,0.002,0.001,0.001,220.0
6248,1.2,918.33,701.51,62.31,690.0,311.0,987.0,0.5,0.0032,0.45,0.007,0.001,0.043,208.0
6249,0.7,910.64,699.83,81.88,670.0,425.0,904.0,0.3,0.0021,0.06,0.005,0.001,0.055,158.0
6250,0.7,920.72,702.75,81.88,660.0,426.0,810.0,0.3,0.0024,0.07,0.007,0.001,0.055,143.0
6251,2.0,883.51,574.32,54.76,590.0,251.0,401.0,1.8,0.04,0.25,0.002,0.001,0.001,204.0
6252,0.8,892.46,573.02,74.94,570.0,261.0,374.0,1.2,0.07,0.43,0.004,0.001,0.001,192.0
6253,1.8,883.03,575.18,53.95,570.0,245.0,440.0,1.5,0.055,0.43,0.002,0.001,0.001,190.0
6254,1.8,885.17,574.58,54.53,590.0,370.0,388.0,1.5,0.05,0.45,0.004,0.001,0.001,213.0
6255,1.58,885.79,578.17,57.84,570.0,364.0,390.0,1.4,0.0399,0.2599,0.0049,0.001,0.001,213.0
6256,0.9,889.37,572.8,74.2,570.0,426.0,300.0,1.2,0.06,0.43,0.006,0.001,0.001,192.0
6257,2.0,892.8,682.81,54.58,570.0,370.0,359.0,2.2,0.03,0.2,0.006,0.001,0.001,192.0
6258,0.8,915.6,699.55,72.7,690.0,306.0,1005.0,0.5,0.0029,0.4,0.006,0.001,0.048,204.0
6259,1.0,889.98,573.28,72.11,590.0,389.0,369.0,1.2,0.0599,0.4199,0.006,0.001,0.001,232.0
6260,0.7,921.81,699.67,76.53,690.0,305.0,998.0,0.5,0.0025,0.41,0.006,0.001,0.043,210.0
6261,0.9,890.97,571.4,74.2,590.0,275.0,377.0,1.2,0.06,0.43,0.003,0.001,0.001,195.0
6262,0.7,891.38,572.04,77.91,590.0,247.0,403.0,1.0,0.07,0.44,0.006,0.001,0.001,196.0
6263,0.55,891.58,574.98,81.47,570.0,372.0,379.0,1.0,0.0599,0.4499,0.0099,0.001,0.001,202.0
6264,0.75,915.12,680.56,80.63,660.0,366.0,779.0,0.3,0.0025,0.06,0.003,0.001,0.058,145.0
6265,1.0,910.74,565.12,74.23,670.0,428.0,930.0,0.8,0.05,0.16,0.004,0.001,0.001,168.0
6266,1.0,919.52,696.34,77.2,660.0,368.0,800.0,0.3,0.0018,0.06,0.006,0.001,0.059,145.0
6267,0.8,913.05,575.8,72.37,670.0,426.0,932.0,0.8,0.04,0.18,0.01,0.001,0.001,169.0
6268,0.8,918.97,700.55,79.38,660.0,366.0,780.0,0.3,0.0018,0.05,0.005,0.001,0.057,125.0
6269,1.2,884.34,573.8,64.86,590.0,279.0,392.0,1.2,0.05,0.3,0.002,0.001,0.001,209.0
6270,1.0,883.56,574.66,72.11,570.0,248.0,412.0,1.2,0.07,0.42,0.003,0.001,0.001,214.0
6271,1.6,878.91,569.04,61.0,590.0,413.0,333.0,1.4,0.045,0.26,0.004,0.001,0.001,183.0
6272,1.0,892.73,574.44,72.11,590.0,378.0,375.0,1.2,0.06,0.43,0.003,0.001,0.001,212.0
6273,1.6,897.45,686.26,57.13,570.0,368.0,362.0,1.8,0.035,0.23,0.007,0.001,0.001,196.0
6274,0.7,919.41,696.48,81.88,670.0,425.0,900.0,0.3,0.0023,0.05,0.004,0.001,0.064,132.0
6275,0.5,889.75,576.69,83.17,570.0,296.0,337.0,0.7,0.05,0.26,0.005,0.001,0.001,202.0
6276,1.4,896.78,565.2,71.32,670.0,420.0,900.0,0.8,0.035,0.14,0.003,0.001,0.001,163.0
6277,1.55,898.35,575.65,58.63,590.0,245.0,375.0,1.4,0.06,0.27,0.007,0.001,0.001,218.0
6278,1.2,891.91,569.3,65.31,590.0,248.0,380.0,1.2,0.04,0.26,0.004,0.001,0.001,181.0
6279,1.9,884.03,572.92,53.71,570.0,246.0,405.0,1.5,0.05,0.41,0.007,0.001,0.001,180.0
6280,1.2,877.99,575.71,64.86,590.0,244.0,430.0,1.2,0.05,0.29,0.004,0.001,0.001,194.0
6281,1.0,888.31,573.2,66.53,590.0,245.0,390.0,1.2,0.05,0.41,0.002,0.001,0.001,184.0
6282,0.6,903.09,573.51,79.1,670.0,427.0,898.0,0.8,0.037,0.16,0.006,0.001,0.001,161.0
6283,1.5,897.55,578.27,60.26,590.0,244.0,420.0,1.2,0.05,0.43,0.005,0.001,0.001,215.0
6284,2.0,895.34,684.04,54.58,570.0,368.0,350.0,2.2,0.04,0.21,0.016,0.001,0.001,193.0
6285,3.0,876.46,571.43,44.47,570.0,353.0,287.0,1.8,0.05,0.27,0.002,0.001,0.001,215.0
6286,0.8,903.49,573.63,74.0,690.0,305.0,990.0,1.2,0.003,0.32,0.008,0.001,0.001,190.0
6287,0.8,905.5,573.78,74.0,690.0,306.0,1020.0,1.2,0.0029,0.35,0.007,0.001,0.001,200.0
6288,1.6,886.05,683.25,57.13,570.0,367.0,360.0,1.8,0.035,0.21,0.0089,0.001,0.001,199.0
6289,0.8,923.71,701.9,75.18,690.0,307.0,1020.0,0.4,0.0024,0.43,0.003,0.001,0.037,197.0
6290,0.8,896.34,566.13,72.37,670.0,428.0,915.0,0.8,0.04,0.16,0.007,0.001,0.001,178.0
6291,1.0,932.02,702.82,77.2,660.0,425.0,810.0,0.3,0.002,0.07,0.003,0.001,0.059,138.0
6292,0.7,912.36,701.42,81.88,660.0,365.0,795.0,0.3,0.0018,0.06,0.004,0.001,0.059,142.0
6293,1.0,880.63,573.98,66.27,590.0,250.0,401.0,1.2,0.05,0.24,0.003,0.001,0.001,210.0
6294,0.8,907.24,568.01,72.37,670.0,431.0,914.0,0.8,0.04,0.18,0.008,0.001,0.001,163.0
6295,2.0,881.74,679.38,54.58,570.0,244.0,360.0,2.2,0.035,0.22,0.005,0.001,0.001,192.0
6296,1.2,889.11,571.47,65.31,570.0,261.0,374.0,1.2,0.05,0.43,0.004,0.001,0.001,186.0
6297,1.25,926.39,699.47,71.64,670.0,427.0,900.0,0.3,0.0021,0.05,0.004,0.001,0.063,140.0
6298,1.0,887.71,577.37,66.27,590.0,578.0,178.0,1.2,0.04,0.27,0.004,0.001,0.001,200.0
6299,0.9,903.15,564.96,69.0,670.0,426.0,915.0,0.8,0.04,0.15,0.007,0.001,0.001,165.0
6300,0.6,919.87,694.99,82.17,660.0,428.0,780.0,0.3,0.0027,0.07,0.005,0.001,0.062,156.0
6301,1.02,905.23,580.67,70.92,590.0,273.0,362.0,1.2,0.045,0.27,0.002,0.001,0.001,209.0
6302,1.0,883.41,574.72,72.11,590.0,268.0,384.0,1.2,0.05,0.44,0.008,0.001,0.001,213.0
6303,1.5,885.2,578.02,60.05,570.0,296.0,324.0,1.2,0.045,0.28,0.013,0.001,0.001,206.0
6304,0.65,900.76,703.08,80.71,660.0,425.0,795.0,0.3,0.0018,0.05,0.002,0.001,0.059,138.0
6305,2.0,899.01,680.48,51.33,610.0,308.0,667.0,2.2,0.04,0.2,0.006,0.001,0.001,199.0
6306,1.5,892.18,574.92,60.05,590.0,246.0,405.0,1.2,0.05,0.26,0.005,0.001,0.001,212.0
6307,0.7,914.41,708.94,81.88,660.0,366.0,779.0,0.3,0.0019,0.06,0.003,0.001,0.057,141.0
6308,1.5,910.74,572.94,70.48,670.0,426.0,900.0,0.8,0.04,0.16,0.0089,0.001,0.001,172.0
6309,0.8,918.71,699.8,79.38,660.0,368.0,810.0,0.3,0.0019,0.05,0.004,0.001,0.057,143.0
6310,1.0,912.77,570.96,74.23,670.0,427.0,854.0,0.8,0.035,0.1599,0.0049,0.001,0.001,161.0
6311,1.0,890.83,570.07,72.11,590.0,246.0,405.0,1.2,0.0799,0.43,0.0149,0.001,0.001,237.0
6312,1.15,886.54,576.09,67.25,590.0,324.0,317.0,1.2,0.05,0.27,0.0089,0.001,0.001,201.0
6313,0.67,905.91,600.81,72.28,660.0,308.0,780.0,1.0,0.04,1.59,0.008,0.014,0.001,360.0
6314,2.25,901.65,581.74,48.91,570.0,250.0,387.0,1.5,0.06,0.46,0.002,0.001,0.001,213.0
6315,1.15,920.64,699.83,73.87,660.0,369.0,809.0,0.3,0.0027,0.05,0.006,0.001,0.059,159.0
6316,0.65,889.91,563.1,75.79,670.0,430.0,909.0,0.8,0.04,0.17,0.0089,0.001,0.001,173.0
6317,0.75,905.26,568.96,70.04,670.0,427.0,930.0,0.8,0.04,0.17,0.006,0.001,0.001,173.0
6318,2.3,926.07,701.0,61.18,690.0,342.0,953.0,0.3,0.0024,0.07,0.008,0.001,0.055,131.0
6319,0.65,912.27,698.11,80.71,660.0,427.0,790.0,0.3,0.0021,0.06,0.006,0.001,0.061,135.0
6320,2.0,890.55,685.89,54.58,590.0,266.0,354.0,2.2,0.045,0.19,0.004,0.001,0.001,198.0
6321,1.0,911.93,567.07,74.23,670.0,426.0,936.0,0.8,0.045,0.17,0.0089,0.001,0.001,172.0
6322,1.0,914.61,577.5,74.23,670.0,426.0,781.0,0.8,0.04,0.18,0.004,0.001,0.001,159.0
6323,0.8,915.27,701.15,79.38,660.0,366.0,836.0,0.3,0.0019,0.07,0.008,0.001,0.056,135.0
6324,1.5,887.21,573.65,62.05,590.0,365.0,426.0,1.2,0.05,0.26,0.005,0.001,0.001,199.0
6325,0.6,878.16,572.69,77.82,590.0,248.0,404.0,1.0,0.05,0.28,0.003,0.001,0.001,199.0
6326,1.2,914.39,577.46,69.2,670.0,429.0,900.0,0.8,0.04,0.17,0.004,0.001,0.001,163.0
6327,1.25,920.69,712.02,71.64,670.0,427.0,916.0,0.3,0.002,0.06,0.006,0.001,0.062,152.0
6328,1.22,883.3,575.54,64.71,590.0,246.0,395.0,1.2,0.045,0.27,0.007,0.001,0.001,206.0
6329,1.0,892.24,573.67,66.27,590.0,245.0,400.0,1.2,0.043,0.24,0.002,0.001,0.001,201.0
6330,3.0,899.36,679.36,44.25,570.0,245.0,376.0,2.2,0.06,0.21,0.002,0.001,0.001,215.0
6331,1.0,917.46,576.04,74.23,670.0,427.0,854.0,0.8,0.038,0.16,0.004,0.001,0.001,170.0
6332,2.0,886.66,573.51,49.1,570.0,260.0,390.0,1.8,0.06,0.26,0.006,0.001,0.001,220.0
6333,1.2,883.63,577.79,67.63,590.0,374.0,390.0,1.2,0.04,0.25,0.007,0.001,0.001,191.0
6334,0.63,904.76,568.28,79.1,570.0,354.0,280.0,0.8,0.07,0.47,0.005,0.001,0.001,190.0
6335,0.8,906.52,565.16,70.39,670.0,424.0,834.0,0.8,0.04,0.16,0.004,0.001,0.001,160.0
6336,0.9,915.09,593.95,69.83,690.0,306.0,938.0,0.5,0.0033,0.56,0.016,0.019,0.051,238.0
6337,1.5,881.42,573.39,60.05,590.0,303.0,341.0,1.2,0.05,0.27,0.005,0.001,0.001,212.0
6338,1.5,890.61,575.56,62.05,590.0,384.0,403.0,1.2,0.05,0.25,0.008,0.001,0.001,217.0
6339,1.85,885.64,684.4,52.93,590.0,384.0,403.0,1.8,0.035,0.21,0.006,0.001,0.001,198.0
6340,1.0,920.72,701.17,77.2,660.0,426.0,780.0,0.3,0.0026,0.06,0.0089,0.001,0.055,146.0
6341,1.0,889.65,572.11,66.53,590.0,258.0,410.0,1.2,0.06,0.44,0.006,0.001,0.001,213.0
6342,2.0,909.47,560.41,64.84,670.0,424.0,847.0,0.8,0.04,0.18,0.0089,0.001,0.001,179.0
6343,1.6,882.89,682.0,57.13,570.0,274.0,352.0,1.8,0.04,0.19,0.005,0.001,0.001,199.0
6344,0.7,916.86,695.43,81.88,660.0,426.0,762.0,0.3,0.0018,0.05,0.004,0.001,0.062,139.0
6345,1.2,881.25,576.09,64.86,590.0,285.0,355.0,1.2,0.04,0.29,0.007,0.001,0.001,181.0
6346,0.6,880.81,575.35,75.16,560.0,247.0,405.0,1.0,0.045,0.25,0.02,0.001,0.001,208.0
6347,1.2,908.9,574.45,67.58,670.0,426.0,900.0,0.8,0.035,0.15,0.004,0.001,0.001,169.0
6348,1.5,886.23,569.64,56.63,570.0,419.0,327.0,1.2,0.05,0.33,0.006,0.001,0.001,182.0
6349,0.9,910.04,570.21,70.94,670.0,430.0,874.0,0.8,0.035,0.18,0.004,0.001,0.001,158.0
6350,0.9,920.91,701.69,79.44,660.0,426.0,773.0,0.3,0.0032,0.07,0.004,0.001,0.0599,146.0
6351,1.0,891.69,573.75,66.27,590.0,245.0,405.0,1.2,0.045,0.27,0.005,0.001,0.001,220.0
6352,0.8,899.01,700.73,79.38,660.0,369.0,734.0,0.3,0.0027,0.08,0.005,0.001,0.067,141.0
6353,0.6,891.54,580.42,79.3,590.0,245.0,405.0,1.0,0.04,0.24,0.004,0.001,0.001,189.0
6354,1.4,898.63,565.28,70.13,670.0,429.0,897.0,0.8,0.045,0.18,0.004,0.001,0.001,167.0
6355,1.2,890.48,576.69,65.31,570.0,405.0,315.0,1.2,0.035,0.24,0.002,0.001,0.001,198.0
6356,0.6,885.53,572.6,78.36,590.0,535.0,176.0,1.0,0.05,0.26,0.005,0.001,0.001,218.0
6357,0.6,886.31,571.09,79.8,570.0,262.0,369.0,0.7,0.06,0.42,0.0089,0.001,0.001,205.0
6358,0.8,909.88,571.39,72.37,670.0,428.0,930.0,0.8,0.04,0.17,0.0089,0.001,0.001,179.0
6359,2.0,889.85,576.47,54.76,570.0,364.0,358.0,1.8,0.07,0.26,0.005,0.001,0.001,218.0
6360,0.7,910.85,701.27,76.03,690.0,305.0,959.0,0.5,0.0029,0.3899,0.006,0.001,0.039,210.0
6361,0.7,915.38,699.36,81.88,660.0,426.0,716.0,0.3,0.0022,0.07,0.004,0.001,0.064,142.0
6362,1.2,916.38,699.49,72.89,660.0,367.0,780.0,1.0,0.0022,0.07,0.004,0.001,0.064,167.0
6363,0.75,925.27,701.41,74.37,690.0,308.0,1005.0,0.5,0.0026,0.41,0.003,0.001,0.04,219.0
6364,3.0,887.56,571.63,44.47,590.0,248.0,405.0,1.8,0.05,0.2599,0.002,0.001,0.001,220.0
6365,1.2,909.75,696.72,72.89,660.0,430.0,794.0,1.1,0.0018,0.06,0.006,0.001,0.065,176.0
6366,1.55,878.34,576.5,54.63,590.0,276.0,380.0,1.5,0.06,0.4,0.013,0.001,0.001,185.0
6367,1.5,888.58,574.66,60.05,570.0,367.0,393.0,1.2,0.048,0.24,0.002,0.001,0.001,212.0
6368,0.7,927.29,701.33,76.53,690.0,306.0,1002.0,0.5,0.0022,0.45,0.005,0.001,0.04,213.0
6369,0.65,923.96,705.39,78.23,690.0,310.0,985.0,0.5,0.0025,0.49,0.007,0.001,0.046,221.0
6370,0.65,923.96,705.39,78.23,690.0,310.0,985.0,0.5,0.0025,0.49,0.007,0.001,0.046,221.0
6371,2.3,866.78,574.29,57.33,590.0,269.0,381.0,1.4,0.04,0.26,0.005,0.001,0.001,207.0
6372,0.7,903.11,701.72,76.53,690.0,326.0,968.0,0.5,0.0031,0.3899,0.006,0.001,0.035,198.0
6373,1.2,923.03,700.81,62.31,690.0,305.0,970.0,0.5,0.0032,0.45,0.007,0.001,0.043,213.0
6374,0.8,910.97,565.1,74.0,690.0,306.0,965.0,1.2,0.0023,0.27,0.002,0.001,0.001,217.0
6375,0.7,922.73,700.32,81.88,660.0,429.0,780.0,0.3,0.0024,0.07,0.007,0.001,0.055,147.0
6376,0.7,921.65,700.52,81.88,660.0,428.0,810.0,0.3,0.0026,0.07,0.007,0.001,0.067,148.0
6377,0.8,872.65,578.45,72.5,590.0,367.0,405.0,1.2,0.05,0.26,0.006,0.001,0.001,208.0
6378,0.9,912.42,568.72,70.94,670.0,428.0,897.0,0.8,0.037,0.17,0.006,0.001,0.001,178.0
6379,2.9,890.92,571.33,46.33,570.0,435.0,321.0,1.8,0.04,0.25,0.003,0.001,0.001,212.0
6380,1.6,888.92,573.25,57.32,590.0,299.0,340.0,1.4,0.04,0.26,0.006,0.001,0.001,199.0
6381,0.8,877.42,568.94,72.5,590.0,249.0,402.0,1.2,0.04,0.26,0.004,0.001,0.001,202.0
6382,1.2,921.4,704.95,62.31,690.0,308.0,988.0,0.5,0.0027,0.4,0.006,0.001,0.037,198.0
6383,0.75,928.0,701.63,74.37,690.0,307.0,990.0,0.5,0.0027,0.4,0.007,0.001,0.035,197.0
6384,1.0,917.09,704.8,68.59,690.0,308.0,990.0,0.5,0.0027,0.4,0.007,0.001,0.035,206.0
6385,0.55,879.6,573.57,77.76,590.0,315.0,335.0,0.8,0.055,0.43,0.002,0.001,0.001,219.0
6386,0.8,906.66,569.54,72.37,670.0,425.0,877.0,0.8,0.03,0.15,0.003,0.001,0.001,178.0
6387,1.2,873.79,573.96,64.86,590.0,378.0,409.0,1.2,0.0399,0.2599,0.0049,0.001,0.001,185.0
6388,1.0,879.7,573.8,66.27,590.0,413.0,333.0,1.2,0.045,0.28,0.006,0.001,0.001,196.0
6389,0.6,877.03,569.54,75.16,560.0,247.0,405.0,1.0,0.04,0.28,0.011,0.001,0.001,197.0
6390,1.5,885.32,575.92,60.05,570.0,367.0,384.0,1.2,0.037,0.23,0.004,0.001,0.001,213.0
6391,1.2,907.46,569.55,67.58,670.0,425.0,897.0,0.8,0.028,0.15,0.006,0.001,0.001,167.0
6392,0.7,916.61,702.77,74.86,690.0,309.0,1020.0,0.5,0.0017,0.4099,0.006,0.001,0.0439,207.0
6393,1.0,888.45,575.29,66.53,590.0,283.0,365.0,1.2,0.0599,0.4099,0.0049,0.001,0.001,212.0
6394,0.8,875.4,571.4,72.5,590.0,268.0,397.0,1.2,0.045,0.27,0.005,0.001,0.001,193.0
6395,0.85,927.88,700.05,80.56,690.0,308.0,1017.0,0.3,0.002,0.05,0.005,0.001,0.064,139.0
6396,1.0,897.96,568.26,74.23,670.0,426.0,910.0,0.8,0.035,0.16,0.002,0.001,0.001,161.0
6397,1.0,888.93,575.59,66.53,590.0,268.0,378.0,1.2,0.06,0.44,0.006,0.001,0.001,212.0
6398,1.0,909.11,568.15,72.87,670.0,425.0,915.0,0.8,0.05,0.16,0.007,0.001,0.001,169.0
6399,2.0,887.49,570.11,55.07,590.0,280.0,356.0,1.5,0.07,0.44,0.006,0.001,0.001,197.0
6400,0.7,915.56,696.62,78.21,690.0,307.0,1020.0,0.5,0.0036,0.46,0.008,0.001,0.04,224.0
6401,1.9,900.23,573.66,53.71,570.0,244.0,417.0,1.5,0.05,0.43,0.002,0.001,0.001,195.0
6402,1.0,923.03,699.28,77.2,660.0,427.0,810.0,0.3,0.002,0.06,0.005,0.001,0.062,130.0
6403,1.15,883.47,573.92,63.16,590.0,251.0,413.0,1.2,0.07,0.4099,0.004,0.001,0.001,205.0
6404,0.6,909.69,567.23,79.33,670.0,426.0,915.0,0.8,0.048,0.16,0.005,0.001,0.001,154.0
6405,1.55,922.41,699.07,68.46,670.0,425.0,915.0,0.3,0.002,0.1,0.007,0.001,0.0659,133.0
6406,1.25,923.42,704.74,71.64,670.0,424.0,905.0,0.3,0.002,0.1,0.007,0.001,0.0659,155.0
6407,0.6,916.29,697.3,82.17,660.0,428.0,779.0,0.3,0.0021,0.05,0.0089,0.001,0.056,143.0
6408,1.0,890.56,573.43,66.53,590.0,404.0,353.0,1.2,0.06,0.42,0.004,0.001,0.001,198.0
6409,0.7,883.87,573.91,76.43,590.0,315.0,335.0,1.0,0.06,0.46,0.004,0.001,0.001,207.0
6410,1.5,895.43,681.49,59.58,570.0,246.0,357.0,1.4,0.035,0.2,0.005,0.001,0.001,194.0
6411,0.7,905.95,566.23,72.0,670.0,424.0,870.0,0.8,0.04,0.14,0.004,0.001,0.001,160.0
6412,1.2,929.8,709.42,62.31,690.0,307.0,997.0,0.5,0.0032,0.4,0.005,0.001,0.038,201.0
6413,1.2,923.5,570.73,69.2,670.0,427.0,858.0,0.8,0.035,0.17,0.006,0.001,0.001,164.0
6414,1.9,887.04,574.22,53.71,590.0,252.0,397.0,1.5,0.0599,0.4399,0.006,0.001,0.001,190.0
6415,1.2,879.74,579.04,65.31,570.0,246.0,385.0,1.2,0.045,0.33,0.012,0.001,0.001,207.0
6416,2.5,892.7,570.53,53.73,590.0,244.0,420.0,1.8,0.05,0.28,0.002,0.001,0.001,226.0
6417,1.5,887.6,576.38,62.05,590.0,377.0,368.0,1.2,0.05,0.26,0.003,0.001,0.001,212.0
6418,1.0,914.66,699.6,77.2,670.0,428.0,900.0,0.3,0.0018,0.06,0.007,0.001,0.064,141.0
6419,1.25,912.05,572.95,65.84,590.0,371.0,359.0,0.8,0.035,0.24,0.011,0.001,0.001,230.0
6420,1.1,885.85,575.66,68.67,590.0,375.0,371.0,1.2,0.05,0.28,0.011,0.001,0.001,204.0
6421,0.9,882.67,574.88,69.9,570.0,275.0,409.0,1.2,0.06,0.44,0.005,0.001,0.001,200.0
6422,0.6,920.86,703.35,82.17,660.0,429.0,778.0,0.3,0.0017,0.07,0.007,0.001,0.065,151.0
6423,0.8,891.18,570.67,73.0,590.0,258.0,377.0,1.2,0.05,0.26,0.003,0.001,0.001,211.0
6424,0.7,884.02,573.91,76.43,590.0,369.0,386.0,1.0,0.05,0.2899,0.003,0.001,0.001,220.0
6425,1.0,888.49,575.29,66.53,590.0,369.0,390.0,1.2,0.05,0.43,0.007,0.001,0.001,223.0
6426,0.8,907.95,568.99,72.37,670.0,425.0,930.0,0.8,0.048,0.16,0.003,0.001,0.001,178.0
6427,1.2,887.21,570.77,65.31,590.0,247.0,419.0,1.2,0.0599,0.2599,0.004,0.001,0.001,200.0
6428,1.0,916.23,569.36,74.23,670.0,426.0,900.0,0.8,0.028,0.17,0.005,0.001,0.001,154.0
6429,1.0,879.98,571.64,66.27,600.0,254.0,392.0,1.2,0.05,0.27,0.003,0.001,0.001,200.0
6430,0.65,919.46,696.26,80.71,660.0,426.0,870.0,0.3,0.0029,0.06,0.002,0.001,0.057,130.0
6431,1.2,881.47,574.51,64.86,590.0,419.0,353.0,1.2,0.045,0.27,0.008,0.001,0.001,194.0
6432,2.0,886.99,684.95,48.9,570.0,245.0,405.0,2.2,0.05,0.2,0.0089,0.001,0.001,198.0
6433,1.5,890.51,577.63,60.26,570.0,279.0,371.0,1.2,0.06,0.4,0.004,0.001,0.001,228.0
6434,1.2,932.57,700.54,62.31,690.0,385.0,897.0,0.5,0.0022,0.42,0.003,0.001,0.042,209.0
6435,0.7,935.5,701.21,76.53,690.0,306.0,972.0,0.5,0.0022,0.42,0.003,0.001,0.042,217.0
6436,1.2,909.57,702.25,72.89,660.0,368.0,797.0,1.0,0.0018,0.06,0.005,0.001,0.06,169.0
6437,1.2,916.37,571.43,69.2,670.0,427.0,929.0,0.8,0.035,0.16,0.004,0.001,0.001,156.0
6438,1.75,889.19,577.94,52.87,570.0,246.0,390.0,1.5,0.06,0.43,0.007,0.001,0.001,185.0
6439,0.7,914.91,704.96,81.88,670.0,423.0,900.0,0.3,0.0021,0.07,0.004,0.001,0.0659,138.0
6440,0.8,886.27,576.33,73.0,590.0,367.0,405.0,1.2,0.05,0.27,0.0149,0.001,0.001,212.0
6441,0.8,918.3,695.71,79.38,660.0,368.0,855.0,0.6,0.0018,0.07,0.004,0.001,0.062,145.0
6442,1.5,904.6,563.92,70.48,670.0,424.0,867.0,0.8,0.037,0.16,0.002,0.001,0.001,169.0
6443,2.0,901.99,685.29,54.33,590.0,246.0,419.0,2.0,0.045,0.19,0.004,0.001,0.001,210.0
6444,0.4,888.87,575.8,81.64,590.0,244.0,420.0,1.0,0.06,0.25,0.006,0.001,0.001,221.0
6445,1.5,885.17,571.92,60.05,570.0,250.0,401.0,1.2,0.04,0.27,0.003,0.001,0.001,213.0
6446,1.0,914.08,567.25,74.23,670.0,425.0,900.0,0.8,0.03,0.16,0.002,0.001,0.001,179.0
6447,1.25,915.35,702.59,71.64,670.0,427.0,930.0,0.3,0.002,0.06,0.006,0.001,0.062,137.0
6448,1.2,903.17,570.3,67.58,670.0,426.0,930.0,0.8,0.04,0.16,0.004,0.001,0.001,180.0
6449,1.2,883.53,572.62,65.31,570.0,253.0,381.0,1.2,0.045,0.27,0.003,0.001,0.001,200.0
6450,1.9,894.15,681.86,53.95,570.0,365.0,376.0,1.8,0.045,0.18,0.007,0.001,0.001,198.0
6451,1.5,893.12,573.37,56.63,570.0,249.0,385.0,1.2,0.05,0.28,0.004,0.001,0.001,205.0
6452,0.8,908.39,565.56,72.37,670.0,427.0,914.0,0.8,0.038,0.17,0.002,0.001,0.001,155.0
6453,1.5,885.3,680.06,60.05,570.0,414.0,307.0,1.2,0.035,0.22,0.011,0.001,0.001,193.0
6454,1.2,924.53,702.77,62.31,690.0,306.0,1002.0,0.5,0.0025,0.47,0.005,0.001,0.038,212.0
6455,2.3,885.27,566.35,60.98,670.0,434.0,891.0,0.8,0.035,0.15,0.002,0.001,0.001,173.0
6456,1.0,890.63,575.92,72.11,590.0,280.0,364.0,1.2,0.07,0.49,0.02,0.001,0.001,230.0
6457,1.2,909.79,573.59,69.28,670.0,426.0,905.0,0.5,0.04,0.16,0.008,0.001,0.001,156.0
6458,1.55,887.91,572.43,58.63,570.0,365.0,360.0,1.4,0.05,0.24,0.005,0.001,0.001,270.0
6459,1.0,904.88,565.86,72.87,670.0,427.0,929.0,0.8,0.038,0.17,0.006,0.001,0.001,179.0
6460,1.0,907.3,561.66,74.23,670.0,425.0,904.0,0.8,0.05,0.18,0.008,0.001,0.001,161.0
6461,0.9,902.83,568.07,69.63,590.0,245.0,419.0,1.2,0.05,0.3199,0.002,0.001,0.001,214.0
6462,1.0,886.38,579.49,72.11,590.0,368.0,375.0,1.2,0.07,0.48,0.006,0.001,0.001,223.0
6463,1.2,906.64,576.32,66.47,570.0,385.0,334.0,1.2,0.05,0.41,0.003,0.001,0.001,192.0
6464,1.5,894.69,576.94,60.05,590.0,248.0,389.0,1.2,0.04,0.27,0.004,0.001,0.001,212.0
6465,0.7,904.06,565.23,75.97,670.0,428.0,928.0,0.8,0.05,0.17,0.005,0.001,0.001,172.0
6466,1.0,895.84,579.19,66.53,590.0,280.0,372.0,1.2,0.06,0.45,0.007,0.001,0.001,202.0
6467,0.9,885.13,570.53,69.63,590.0,274.0,377.0,1.2,0.06,0.28,0.002,0.001,0.001,200.0
6468,1.2,887.23,573.41,65.51,570.0,290.0,344.0,1.2,0.05,0.43,0.004,0.001,0.001,195.0
6469,0.6,909.76,700.3,79.9,690.0,309.0,1020.0,0.5,0.0024,0.4099,0.008,0.001,0.045,204.0
6470,0.6,908.59,697.5,82.17,660.0,369.0,810.0,0.3,0.0019,0.06,0.006,0.001,0.063,154.0
6471,0.9,911.99,573.33,73.97,590.0,266.0,362.0,1.2,0.04,0.2,0.006,0.001,0.001,215.0
6472,0.6,913.02,697.91,79.9,690.0,310.0,987.0,0.5,0.0024,0.42,0.004,0.001,0.041,213.0
6473,1.6,878.33,575.77,59.05,590.0,245.0,405.0,1.4,0.06,0.29,0.006,0.001,0.001,197.0
6474,1.2,884.5,575.91,66.28,590.0,247.0,390.0,1.2,0.045,0.2599,0.003,0.001,0.001,210.0
6475,0.8,902.8,568.43,72.37,670.0,427.0,930.0,0.8,0.035,0.15,0.003,0.001,0.001,163.0
6476,1.0,911.28,567.92,74.23,670.0,426.0,853.0,0.8,0.045,0.18,0.004,0.001,0.001,158.0
6477,0.63,896.99,573.48,79.1,570.0,258.0,395.0,0.8,0.06,0.47,0.002,0.001,0.001,235.0
6478,1.0,905.26,567.82,72.87,670.0,424.0,930.0,0.8,0.035,0.19,0.006,0.001,0.001,178.0
6479,1.0,894.5,580.35,72.11,590.0,578.0,178.0,1.2,0.06,0.42,0.0089,0.001,0.001,215.0
6480,1.2,890.81,573.43,65.31,570.0,376.0,337.0,1.2,0.05,0.26,0.005,0.001,0.001,206.0
6481,1.0,931.96,700.6,77.2,660.0,368.0,742.0,0.3,0.0021,0.07,0.005,0.001,0.064,142.0
6482,0.8,904.86,567.56,72.37,670.0,427.0,900.0,0.8,0.045,0.18,0.004,0.001,0.001,170.0
6483,0.8,873.61,574.82,73.0,590.0,247.0,405.0,1.2,0.045,0.2399,0.003,0.001,0.001,215.0
6484,1.45,877.6,565.11,61.39,570.0,274.0,361.0,1.2,0.06,0.48,0.007,0.001,0.001,217.0
6485,0.8,878.99,572.2,73.0,570.0,274.0,361.0,1.2,0.06,0.48,0.007,0.001,0.001,225.0
6486,1.2,890.54,568.68,62.06,590.0,250.0,396.0,1.2,0.04,0.25,0.013,0.001,0.001,212.0
6487,0.8,901.05,566.19,72.6,670.0,429.0,915.0,0.8,0.04,0.15,0.003,0.001,0.001,156.0
6488,0.8,912.59,569.96,72.6,670.0,428.0,900.0,0.8,0.04,0.15,0.003,0.001,0.001,158.0
6489,1.2,879.32,577.01,65.31,590.0,431.0,220.0,1.2,0.045,0.28,0.002,0.001,0.001,206.0
6490,1.5,884.74,568.59,60.05,570.0,353.0,281.0,1.2,0.05,0.26,0.002,0.001,0.001,204.0
6491,1.25,918.57,700.15,71.64,660.0,425.0,780.0,0.3,0.0018,0.07,0.002,0.001,0.062,160.0
6492,0.6,875.06,569.39,79.8,590.0,251.0,384.0,1.0,0.05,0.49,0.004,0.001,0.001,231.0
6493,1.5,884.91,571.25,60.05,570.0,273.0,346.0,1.2,0.06,0.29,0.008,0.001,0.001,205.0
6494,3.0,883.23,569.81,44.47,570.0,247.0,372.0,1.8,0.06,0.26,0.002,0.001,0.001,217.0
6495,0.8,915.0,699.48,79.38,660.0,368.0,855.0,0.6,0.002,0.06,0.005,0.001,0.062,150.0
6496,0.6,926.45,696.67,79.9,690.0,305.0,1005.0,0.5,0.0021,0.44,0.005,0.001,0.042,229.0
6497,2.0,887.73,682.63,54.33,590.0,248.0,392.0,2.0,0.035,0.21,0.004,0.001,0.001,210.0
6498,0.55,890.2,574.11,77.76,590.0,303.0,344.0,0.8,0.055,0.43,0.002,0.001,0.001,210.0
6499,1.5,882.01,571.5,60.05,570.0,354.0,280.0,1.2,0.04,0.26,0.006,0.001,0.001,212.0
6500,0.75,905.16,696.56,80.63,660.0,365.0,810.0,0.3,0.002,0.05,0.004,0.001,0.063,142.0
6501,1.6,893.51,681.06,57.13,570.0,249.0,374.0,1.8,0.035,0.2,0.002,0.001,0.001,192.0
6502,0.8,910.58,562.8,72.37,670.0,427.0,900.0,0.8,0.04,0.16,0.005,0.001,0.001,179.0
6503,3.0,884.55,681.04,44.25,590.0,280.0,373.0,2.2,0.035,0.2,0.003,0.001,0.001,192.0
6504,1.0,921.91,701.95,77.2,660.0,368.0,780.0,0.3,0.0017,0.05,0.005,0.001,0.063,158.0
6505,1.2,916.53,699.96,62.31,690.0,306.0,955.0,0.5,0.0023,0.3899,0.005,0.001,0.04,214.0
6506,0.75,925.19,697.95,80.63,660.0,428.0,810.0,0.3,0.002,0.07,0.0049,0.001,0.061,139.0
6507,0.8,916.21,702.98,79.38,660.0,365.0,795.0,0.3,0.0024,0.0599,0.004,0.001,0.0599,140.0
6508,1.55,881.47,572.41,54.63,570.0,248.0,404.0,1.5,0.05,0.45,0.005,0.001,0.001,185.0
6509,0.75,908.51,553.78,70.12,670.0,425.0,840.0,0.6,0.04,0.14,0.005,0.001,0.001,165.0
6510,0.9,871.16,576.8,69.13,590.0,268.0,397.0,1.2,0.045,0.27,0.005,0.001,0.001,190.0
6511,1.2,923.19,699.33,62.31,690.0,305.0,965.0,0.5,0.0027,0.43,0.003,0.001,0.041,201.0
6512,1.0,890.96,573.61,66.27,570.0,246.0,360.0,1.2,0.05,0.29,0.006,0.001,0.001,207.0
6513,0.7,895.32,573.18,74.75,660.0,599.0,606.0,1.0,0.04,0.3,0.006,0.001,0.001,190.0
6514,0.8,915.6,699.55,72.7,690.0,306.0,1005.0,0.5,0.0029,0.4,0.006,0.001,0.048,204.0
6515,0.7,920.89,701.88,81.88,660.0,367.0,780.0,0.6,0.003,0.09,0.007,0.001,0.059,158.0
6516,1.0,922.62,697.51,77.2,660.0,365.0,780.0,0.3,0.0021,0.06,0.003,0.001,0.063,142.0
6517,0.8,903.44,563.9,70.39,670.0,428.0,888.0,0.8,0.05,0.16,0.007,0.001,0.001,160.0
6518,1.5,905.54,567.61,61.25,570.0,305.0,331.0,0.8,0.04,0.21,0.003,0.001,0.001,206.0
6519,1.9,874.28,681.57,53.95,590.0,368.0,390.0,1.8,0.02,0.2,0.002,0.001,0.001,198.0
