Repository: shagufta24/neural-architecture-search-with-differential-evolution

File: data.csv (part 15 of 18)
,Thickness,FRT,CT,% TCM Reduc,Cold Spot,Control Heating Time,Soaking Time,SPM Elongation,% Carbon,% Mn,%SI,%NB,%TI,YS (Mpa)
6520,1.0,888.96,575.74,66.27,590.0,254.0,388.0,1.2,0.05,0.27,0.003,0.001,0.001,206.0
6521,2.3,918.42,703.2,61.18,690.0,306.0,965.0,0.3,0.0024,0.08,0.007,0.001,0.06,123.0
6522,0.8,908.97,700.55,79.38,670.0,425.0,900.0,0.3,0.0023,0.06,0.003,0.001,0.058,140.0
6523,1.2,924.78,699.43,62.31,690.0,326.0,969.0,0.7,0.0027,0.43,0.003,0.001,0.039,213.0
6524,1.2,881.32,573.05,64.86,590.0,273.0,394.0,1.2,0.045,0.26,0.003,0.001,0.001,185.0
6525,1.2,884.34,573.8,64.86,590.0,279.0,392.0,1.2,0.05,0.3,0.002,0.001,0.001,209.0
6526,0.6,909.17,700.08,82.17,660.0,426.0,810.0,0.3,0.0025,0.04,0.006,0.001,0.064,148.0
6527,1.5,889.82,620.76,56.06,600.0,244.0,435.0,1.0,0.08,1.37,0.0469,0.035,0.017,391.0
6528,1.0,880.18,570.79,66.53,590.0,376.0,379.0,1.2,0.06,0.42,0.004,0.001,0.001,213.0
6529,1.2,920.15,695.29,72.89,660.0,366.0,810.0,1.0,0.0024,0.06,0.005,0.001,0.062,175.0
6530,1.0,891.96,582.11,72.11,590.0,275.0,392.0,1.2,0.05,0.42,0.002,0.001,0.001,215.0
6531,0.8,925.78,702.62,77.03,690.0,554.0,718.0,0.5,0.0023,0.3899,0.005,0.001,0.039,200.0
6532,0.5,883.87,568.07,79.8,590.0,257.0,389.0,1.0,0.04,0.32,0.002,0.001,0.001,202.0
6533,1.0,880.79,578.27,66.27,570.0,249.0,397.0,1.2,0.045,0.27,0.002,0.001,0.001,207.0
6534,1.0,899.13,567.67,74.23,670.0,426.0,833.0,0.8,0.045,0.18,0.005,0.001,0.001,162.0
6535,2.0,892.01,578.22,54.76,570.0,282.0,323.0,1.8,0.05,0.26,0.002,0.001,0.001,223.0
6536,0.8,925.48,698.57,79.38,670.0,427.0,869.0,0.3,0.0022,0.06,0.004,0.001,0.062,136.0
6537,1.2,886.61,580.04,62.06,590.0,254.0,395.0,1.2,0.045,0.31,0.005,0.001,0.001,211.0
6538,1.0,903.45,563.94,74.23,670.0,557.0,774.0,0.8,0.04,0.15,0.005,0.001,0.001,168.0
6539,0.7,916.82,695.15,81.88,660.0,431.0,777.0,0.3,0.0027,0.04,0.007,0.001,0.059,144.0
6540,1.0,895.98,576.2,66.27,590.0,257.0,391.0,1.2,0.04,0.25,0.002,0.001,0.001,190.0
6541,1.6,875.58,571.48,57.32,590.0,244.0,417.0,1.4,0.05,0.23,0.004,0.001,0.001,212.0
6542,0.8,904.79,701.04,73.2,690.0,359.0,938.0,0.5,0.0018,0.4,0.005,0.001,0.043,224.0
6543,1.2,876.03,574.22,67.63,590.0,382.0,390.0,1.2,0.05,0.28,0.011,0.001,0.001,202.0
6544,1.0,910.35,570.91,72.87,670.0,429.0,900.0,0.8,0.04,0.16,0.003,0.001,0.001,180.0
6545,1.0,895.85,569.95,72.11,590.0,244.0,390.0,1.2,0.05,0.46,0.002,0.001,0.001,195.0
6546,2.0,879.63,596.98,46.13,600.0,244.0,420.0,1.2,0.09,1.32,0.0469,0.026,0.012,373.0
6547,0.8,890.78,576.45,73.0,570.0,246.0,380.0,1.2,0.05,0.26,0.006,0.001,0.001,210.0
6548,0.7,891.45,581.81,76.53,690.0,304.0,956.0,0.5,0.0033,0.52,0.002,0.02,0.054,245.0
6549,1.5,892.34,572.45,60.05,590.0,247.0,405.0,1.2,0.05,0.28,0.007,0.001,0.001,199.0
6550,1.2,886.43,578.72,65.31,570.0,272.0,365.0,1.2,0.045,0.27,0.004,0.001,0.001,196.0
6551,1.5,907.05,698.91,69.46,660.0,426.0,795.0,0.3,0.002,0.07,0.006,0.001,0.0599,150.0
6552,0.6,888.36,574.8,79.8,590.0,285.0,372.0,1.0,0.06,0.44,0.004,0.001,0.001,209.0
6553,0.8,919.28,699.57,80.81,660.0,426.0,810.0,0.3,0.0022,0.06,0.006,0.001,0.058,141.0
6554,1.6,898.42,565.93,68.56,670.0,426.0,863.0,0.8,0.045,0.15,0.007,0.001,0.001,169.0
6555,1.4,905.4,697.75,71.46,660.0,417.0,710.0,0.3,0.002,0.06,0.004,0.001,0.06,150.0
6556,0.8,904.91,570.37,70.39,670.0,427.0,926.0,0.8,0.04,0.18,0.002,0.001,0.001,171.0
6557,1.0,925.58,703.27,77.2,660.0,429.0,731.0,0.3,0.0022,0.05,0.004,0.001,0.06,135.0
6558,1.2,914.54,702.65,72.76,660.0,431.0,787.0,0.3,0.0018,0.06,0.005,0.001,0.059,141.0
6559,1.5,910.1,567.19,65.89,670.0,426.0,897.0,0.8,0.05,0.17,0.015,0.001,0.001,177.0
6560,3.0,886.21,569.01,44.47,590.0,272.0,379.0,1.8,0.05,0.25,0.01,0.001,0.001,214.0
6561,3.0,895.63,577.28,44.47,570.0,369.0,354.0,1.8,0.045,0.35,0.007,0.001,0.001,215.0
6562,1.0,888.06,577.71,66.27,590.0,390.0,379.0,1.2,0.04,0.25,0.003,0.001,0.001,223.0
6563,1.15,917.91,699.03,73.87,660.0,426.0,790.0,0.3,0.0022,0.09,0.005,0.001,0.06,145.0
6564,1.2,890.5,570.54,65.51,600.0,247.0,430.0,1.2,0.06,0.46,0.004,0.001,0.001,212.0
6565,1.2,914.51,568.04,69.2,670.0,428.0,900.0,0.8,0.045,0.16,0.007,0.001,0.001,167.0
6566,1.0,916.23,699.34,77.2,660.0,365.0,780.0,0.3,0.0023,0.07,0.003,0.001,0.061,141.0
6567,1.5,878.38,574.28,56.2,570.0,250.0,384.0,1.2,0.07,0.48,0.006,0.001,0.001,195.0
6568,0.6,886.14,571.96,79.8,590.0,347.0,303.0,1.0,0.06,0.24,0.003,0.001,0.001,222.0
6569,0.7,917.9,700.5,81.88,660.0,426.0,780.0,0.3,0.0023,0.06,0.006,0.001,0.06,151.0
6570,0.75,921.43,699.34,80.63,660.0,367.0,795.0,0.3,0.0018,0.06,0.004,0.001,0.06,130.0
6571,1.88,890.1,573.61,51.93,570.0,324.0,285.0,1.5,0.05,0.45,0.03,0.001,0.001,195.0
6572,1.6,877.09,573.41,59.05,570.0,330.0,278.0,1.4,0.05,0.24,0.002,0.001,0.001,197.0
6573,1.2,909.42,565.74,69.2,670.0,427.0,915.0,0.8,0.04,0.16,0.006,0.001,0.001,178.0
6574,1.6,874.44,572.55,59.05,590.0,353.0,275.0,1.4,0.05,0.28,0.005,0.001,0.001,183.0
6575,1.35,910.18,698.07,69.4,660.0,425.0,780.0,0.5,0.0018,0.06,0.005,0.001,0.052,159.0
6576,0.8,921.6,697.71,79.38,660.0,427.0,719.0,0.6,0.0021,0.06,0.005,0.001,0.063,143.0
6577,0.7,927.79,700.7,81.88,660.0,426.0,795.0,0.5,0.0018,0.06,0.005,0.001,0.06,143.0
6578,0.8,915.0,566.22,70.39,670.0,428.0,935.0,0.8,0.05,0.18,0.006,0.001,0.001,151.0
6579,1.1,876.29,571.85,68.67,590.0,244.0,404.0,1.2,0.045,0.24,0.002,0.001,0.001,195.0
6580,0.65,907.39,699.01,80.71,660.0,425.0,772.0,0.3,0.0016,0.07,0.005,0.001,0.057,131.0
6581,1.75,884.94,571.37,52.87,590.0,271.0,379.0,1.5,0.06,0.43,0.007,0.001,0.001,185.0
6582,0.7,917.23,700.45,81.88,660.0,428.0,771.0,0.3,0.0017,0.07,0.005,0.001,0.067,137.0
6583,1.6,883.51,575.14,57.32,570.0,367.0,325.0,1.4,0.06,0.29,0.005,0.001,0.001,206.0
6584,1.9,888.48,684.47,53.95,570.0,377.0,341.0,1.8,0.04,0.22,0.007,0.001,0.001,192.0
6585,0.65,914.06,698.31,78.23,690.0,308.0,965.0,0.5,0.0032,0.49,0.01,0.001,0.042,224.0
6586,1.2,915.7,697.64,62.31,690.0,306.0,965.0,0.5,0.0032,0.45,0.01,0.001,0.04,214.0
6587,1.6,910.49,572.72,65.94,670.0,427.0,930.0,0.8,0.0399,0.18,0.003,0.0099,0.001,162.0
6588,1.8,883.3,569.26,54.38,590.0,251.0,386.0,1.4,0.06,0.28,0.007,0.001,0.001,206.0
6589,1.5,893.66,573.22,60.26,570.0,258.0,348.0,1.2,0.07,0.41,0.008,0.001,0.001,215.0
6590,1.0,881.25,574.03,72.11,590.0,270.0,350.0,1.2,0.0799,0.4399,0.007,0.001,0.001,224.0
6591,0.9,926.95,584.86,69.83,690.0,380.0,889.0,0.5,0.0024,0.57,0.0089,0.025,0.063,236.0
6592,1.2,917.28,699.02,72.89,660.0,372.0,800.0,1.0,0.0019,0.08,0.006,0.001,0.07,167.0
6593,1.88,886.16,567.11,51.93,570.0,409.0,328.0,1.5,0.08,0.46,0.005,0.001,0.001,180.0
6594,2.5,873.02,568.11,53.73,590.0,246.0,382.0,1.8,0.045,0.26,0.006,0.001,0.001,223.0
6595,0.8,915.51,697.55,79.38,660.0,365.0,810.0,0.3,0.002,0.07,0.007,0.001,0.06,138.0
6596,1.6,907.37,569.92,68.56,670.0,425.0,903.0,0.8,0.04,0.16,0.004,0.001,0.001,164.0
6597,1.0,913.82,568.0,74.23,670.0,424.0,867.0,0.8,0.04,0.16,0.008,0.001,0.001,163.0
6598,2.65,873.53,595.11,43.77,600.0,258.0,398.0,1.0,0.09,1.29,0.054,0.03,0.014,348.0
6599,2.5,895.9,581.52,53.73,590.0,365.0,380.0,1.8,0.05,0.25,0.004,0.001,0.001,213.0
6600,0.6,920.62,701.56,82.17,670.0,425.0,923.0,0.3,0.0024,0.06,0.007,0.001,0.057,146.0
6601,1.2,883.69,569.85,65.51,570.0,365.0,380.0,1.2,0.06,0.41,0.004,0.001,0.001,192.0
6602,0.7,904.37,696.14,74.86,690.0,305.0,980.0,0.5,0.0031,0.4,0.008,0.001,0.041,230.0
6603,1.4,921.22,700.83,59.8,690.0,309.0,1020.0,0.5,0.0026,0.43,0.005,0.001,0.038,220.0
6604,1.0,914.31,698.14,77.2,660.0,365.0,780.0,0.3,0.002,0.07,0.004,0.001,0.062,147.0
6605,1.54,884.26,570.72,58.47,590.0,244.0,385.0,1.5,0.07,0.43,0.003,0.001,0.001,185.0
6606,0.6,885.19,569.55,75.76,590.0,251.0,367.0,1.0,0.05,0.25,0.002,0.001,0.001,212.0
6607,0.7,921.92,698.15,81.88,660.0,426.0,810.0,0.6,0.002,0.07,0.011,0.001,0.06,146.0
6608,1.55,883.26,576.16,54.63,590.0,366.0,405.0,1.5,0.0599,0.46,0.004,0.001,0.001,200.0
6609,2.0,883.53,571.88,49.1,570.0,249.0,390.0,1.8,0.05,0.24,0.003,0.001,0.001,226.0
6610,0.65,882.36,574.0,76.0,590.0,280.0,364.0,1.0,0.05,0.34,0.008,0.001,0.001,195.0
6611,2.5,911.32,609.21,53.73,590.0,245.0,400.0,1.8,0.04,0.24,0.005,0.001,0.001,215.0
6612,0.7,899.84,574.65,75.97,670.0,426.0,900.0,0.8,0.04,0.16,0.004,0.001,0.001,170.0
6613,0.6,883.22,574.22,78.36,570.0,296.0,337.0,0.7,0.05,0.27,0.006,0.001,0.001,220.0
6614,0.75,897.12,572.57,70.04,670.0,429.0,913.0,0.8,0.037,0.18,0.003,0.001,0.001,149.0
6615,0.6,880.81,575.35,75.16,560.0,247.0,405.0,1.0,0.045,0.25,0.02,0.001,0.001,208.0
6616,1.16,890.2,572.66,62.84,570.0,382.0,362.0,1.2,0.06,0.44,0.004,0.001,0.001,212.0
6617,0.8,903.05,569.32,72.37,670.0,428.0,930.0,0.8,0.035,0.15,0.004,0.001,0.001,167.0
6618,1.16,886.35,578.78,62.84,570.0,258.0,387.0,1.2,0.06,0.44,0.006,0.001,0.001,221.0
6619,1.5,887.5,574.84,60.05,590.0,438.0,348.0,1.2,0.05,0.26,0.005,0.001,0.001,199.0
6620,0.75,917.63,699.37,80.63,660.0,366.0,746.0,0.3,0.0023,0.07,0.003,0.001,0.06,134.0
6621,1.2,888.26,577.6,65.31,590.0,246.0,405.0,1.2,0.04,0.26,0.003,0.001,0.001,198.0
6622,0.7,878.07,572.28,74.75,590.0,293.0,357.0,1.0,0.0599,0.2899,0.007,0.001,0.001,211.0
6623,2.3,911.99,695.69,61.18,690.0,428.0,793.0,0.3,0.0017,0.06,0.002,0.001,0.06,138.0
6624,1.2,883.38,573.35,65.31,590.0,290.0,360.0,1.2,0.05,0.26,0.005,0.001,0.001,201.0
6625,0.8,895.94,575.73,73.0,590.0,256.0,389.0,1.2,0.06,0.28,0.004,0.001,0.001,214.0
6626,1.0,888.78,571.97,66.27,590.0,247.0,404.0,1.2,0.05,0.28,0.005,0.001,0.001,219.0
6627,1.2,886.99,575.37,65.31,570.0,440.0,177.0,1.2,0.05,0.28,0.005,0.001,0.001,207.0
6628,1.2,877.82,574.53,61.56,590.0,397.0,357.0,1.2,0.04,0.25,0.004,0.001,0.001,189.0
6629,3.0,895.61,571.37,44.47,570.0,248.0,388.0,1.8,0.045,0.26,0.002,0.001,0.001,216.0
6630,1.4,907.57,563.08,70.13,670.0,425.0,871.0,0.8,0.035,0.17,0.01,0.001,0.001,178.0
6631,2.0,887.65,575.42,49.1,590.0,368.0,405.0,1.8,0.045,0.26,0.006,0.001,0.001,223.0
6632,2.0,888.68,680.73,54.58,570.0,250.0,386.0,2.2,0.05,0.21,0.005,0.001,0.001,192.0
6633,1.0,884.95,574.48,66.53,570.0,246.0,404.0,1.2,0.06,0.44,0.003,0.001,0.001,205.0
6634,1.15,890.05,582.68,63.16,570.0,279.0,371.0,1.2,0.06,0.46,0.004,0.001,0.001,218.0
6635,0.65,923.39,699.29,79.76,690.0,305.0,1020.0,0.5,0.0025,0.49,0.007,0.001,0.046,227.0
6636,1.85,890.95,576.53,52.68,570.0,452.0,303.0,1.5,0.0399,0.4,0.0049,0.001,0.001,180.0
6637,0.6,917.35,701.24,82.17,660.0,427.0,749.0,0.6,0.0018,0.06,0.006,0.001,0.065,155.0
6638,0.6,911.37,570.68,77.61,670.0,425.0,897.0,0.8,0.0399,0.15,0.006,0.001,0.001,162.0
6639,1.2,909.88,702.15,62.31,690.0,306.0,1019.0,0.5,0.0023,0.38,0.007,0.001,0.04,211.0
6640,1.0,887.41,571.75,66.27,590.0,256.0,397.0,1.2,0.045,0.26,0.004,0.001,0.001,220.0
6641,1.0,911.39,565.29,74.23,670.0,427.0,930.0,0.8,0.035,0.17,0.005,0.001,0.001,155.0
6642,0.7,917.11,701.53,76.53,690.0,304.0,990.0,0.5,0.0027,0.41,0.008,0.001,0.04,227.0
6643,2.5,876.33,574.11,49.1,570.0,269.0,381.0,1.8,0.05,0.25,0.007,0.001,0.001,214.0
6644,1.0,907.23,563.4,72.87,670.0,425.0,900.0,0.8,0.04,0.17,0.011,0.001,0.001,179.0
6645,0.55,890.2,574.11,77.76,590.0,303.0,344.0,0.8,0.055,0.43,0.002,0.001,0.001,210.0
6646,0.7,909.77,700.17,76.53,690.0,317.0,980.0,0.5,0.0022,0.42,0.007,0.001,0.043,214.0
6647,1.25,902.88,575.2,65.84,570.0,405.0,292.0,0.8,0.0399,0.23,0.004,0.001,0.001,203.0
6648,0.75,881.23,573.86,74.7,570.0,264.0,373.0,1.2,0.04,0.26,0.006,0.001,0.001,184.0
6649,1.0,919.36,705.92,77.2,660.0,424.0,789.0,0.3,0.0017,0.06,0.003,0.001,0.06,160.0
6650,0.9,891.39,573.12,69.63,570.0,247.0,340.0,1.2,0.045,0.26,0.004,0.001,0.001,210.0
6651,0.7,896.66,573.67,76.43,590.0,251.0,384.0,1.0,0.05,0.27,0.008,0.001,0.001,219.0
6652,1.0,886.99,573.65,66.53,590.0,246.0,405.0,1.2,0.06,0.42,0.006,0.001,0.001,192.0
6653,0.8,884.06,573.06,74.94,570.0,443.0,290.0,1.2,0.06,0.44,0.007,0.001,0.001,195.0
6654,0.9,898.45,570.27,73.97,570.0,256.0,425.0,1.2,0.07,0.32,0.004,0.001,0.001,219.0
6655,1.6,890.86,683.55,57.13,590.0,246.0,399.0,1.8,0.035,0.19,0.003,0.001,0.001,192.0
6656,1.0,912.52,560.96,72.87,670.0,427.0,930.0,0.8,0.04,0.18,0.0089,0.001,0.001,170.0
6657,0.7,920.57,698.61,81.88,660.0,429.0,795.0,0.5,0.003,0.09,0.007,0.001,0.059,158.0
6658,1.4,911.4,564.22,64.15,670.0,429.0,914.0,0.8,0.04,0.2,0.006,0.001,0.001,180.0
6659,1.45,883.77,572.7,57.63,590.0,374.0,422.0,1.2,0.06,0.48,0.005,0.001,0.001,195.0
6660,0.7,891.38,572.04,77.91,590.0,247.0,403.0,1.0,0.07,0.44,0.006,0.001,0.001,196.0
6661,1.16,890.19,582.56,62.84,570.0,270.0,381.0,1.2,0.05,0.45,0.005,0.001,0.001,210.0
6662,0.65,917.87,697.94,80.71,670.0,427.0,882.0,0.3,0.0027,0.06,0.005,0.001,0.06,158.0
6663,2.5,890.75,573.02,53.73,590.0,270.0,358.0,1.8,0.045,0.24,0.002,0.001,0.001,217.0
6664,1.5,917.78,568.94,70.48,670.0,425.0,930.0,0.8,0.034,0.15,0.006,0.001,0.001,174.0
6665,1.55,884.41,571.68,54.63,570.0,382.0,362.0,1.5,0.0599,0.43,0.0049,0.001,0.001,182.0
6666,0.65,919.49,700.25,80.71,660.0,428.0,775.0,0.3,0.0027,0.06,0.005,0.001,0.06,135.0
6667,1.0,894.82,576.37,72.11,590.0,246.0,430.0,1.2,0.06,0.44,0.003,0.001,0.001,220.0
6668,1.5,886.06,566.74,56.63,570.0,266.0,368.0,1.2,0.045,0.29,0.002,0.001,0.001,205.0
6669,1.6,903.9,577.75,57.32,570.0,245.0,361.0,1.4,0.04,0.24,0.002,0.001,0.001,204.0
6670,1.4,888.81,572.43,59.09,570.0,246.0,390.0,1.2,0.06,0.4,0.006,0.001,0.001,182.0
6671,1.0,888.26,576.05,66.53,590.0,403.0,417.0,1.2,0.05,0.42,0.007,0.001,0.001,213.0
6672,0.6,909.5,568.48,79.33,670.0,428.0,840.0,0.8,0.03,0.15,0.005,0.001,0.001,145.0
6673,0.7,928.42,698.88,81.88,660.0,427.0,810.0,0.3,0.0023,0.06,0.005,0.001,0.06,143.0
6674,1.6,910.25,700.47,67.46,660.0,366.0,810.0,0.3,0.0022,0.06,0.006,0.001,0.061,149.0
6675,0.8,910.54,568.21,70.39,670.0,425.0,900.0,0.8,0.03,0.16,0.005,0.001,0.001,149.0
6676,2.5,887.51,568.53,53.58,590.0,261.0,388.0,1.5,0.05,0.42,0.007,0.001,0.001,202.0
6677,0.7,913.94,700.28,81.88,670.0,427.0,893.0,0.3,0.0024,0.08,0.004,0.001,0.061,140.0
6678,1.0,916.98,570.9,74.23,670.0,424.0,857.0,0.8,0.04,0.15,0.007,0.001,0.001,172.0
6679,0.8,899.5,569.18,72.37,670.0,429.0,915.0,0.8,0.045,0.17,0.005,0.001,0.001,164.0
6680,1.6,890.34,573.22,57.32,570.0,248.0,389.0,1.4,0.04,0.26,0.004,0.001,0.001,199.0
6681,0.7,914.01,698.91,81.88,660.0,364.0,749.0,0.3,0.0025,0.07,0.007,0.001,0.065,139.0
6682,2.0,891.12,572.81,54.76,590.0,246.0,405.0,1.8,0.05,0.26,0.002,0.001,0.001,223.0
6683,0.7,906.36,701.43,76.53,690.0,306.0,955.0,0.5,0.003,0.45,0.005,0.001,0.042,228.0
6684,1.2,871.16,573.62,64.86,590.0,276.0,380.0,1.2,0.04,0.25,0.012,0.001,0.001,208.0
6685,0.6,888.07,578.56,77.56,590.0,289.0,368.0,1.0,0.05,0.28,0.002,0.001,0.001,202.0
6686,1.2,921.08,699.14,62.31,690.0,305.0,990.0,0.5,0.0022,0.41,0.003,0.001,0.041,212.0
6687,0.75,908.38,705.31,80.63,660.0,368.0,794.0,0.3,0.003,0.08,0.004,0.001,0.065,144.0
6688,1.0,890.25,571.49,72.11,590.0,365.0,380.0,1.2,0.06,0.45,0.007,0.001,0.001,213.0
6689,1.55,884.68,683.56,58.47,570.0,257.0,373.0,1.8,0.04,0.22,0.006,0.001,0.001,192.0
6690,1.0,903.29,563.1,74.23,670.0,428.0,858.0,0.8,0.05,0.15,0.002,0.001,0.001,178.0
6691,0.7,916.81,699.48,76.53,690.0,306.0,972.0,0.5,0.0036,0.46,0.008,0.001,0.04,237.0
6692,1.5,913.81,567.62,68.02,670.0,427.0,900.0,0.8,0.04,0.16,0.004,0.001,0.001,169.0
6693,1.0,933.09,699.86,77.2,660.0,365.0,780.0,0.3,0.0013,0.08,0.007,0.001,0.065,158.0
6694,1.5,905.81,568.96,61.25,550.0,368.0,327.0,0.8,0.03,0.21,0.005,0.001,0.001,198.0
6695,2.5,892.93,681.26,53.55,590.0,247.0,385.0,2.2,0.035,0.22,0.006,0.001,0.001,195.0
6696,3.0,889.14,574.87,44.47,590.0,246.0,405.0,1.8,0.05,0.27,0.006,0.001,0.001,208.0
6697,0.96,886.73,574.64,71.71,590.0,245.0,392.0,1.2,0.06,0.44,0.004,0.001,0.001,211.0
6698,1.0,912.92,698.3,77.2,670.0,426.0,905.0,0.6,0.002,0.06,0.005,0.001,0.062,144.0
6699,2.0,890.47,679.04,54.58,590.0,248.0,420.0,2.2,0.035,0.22,0.005,0.001,0.001,198.0
6700,1.2,914.86,567.85,69.2,670.0,426.0,915.0,0.8,0.045,0.18,0.007,0.001,0.001,166.0
6701,1.2,914.48,700.85,62.31,690.0,304.0,990.0,0.5,0.0026,0.42,0.004,0.001,0.044,217.0
6702,2.0,884.77,574.08,49.1,590.0,248.0,420.0,1.8,0.04,0.26,0.002,0.001,0.001,205.0
6703,1.5,882.45,573.93,60.05,570.0,262.0,374.0,1.2,0.05,0.28,0.005,0.001,0.001,205.0
6704,1.5,890.9,572.15,60.05,570.0,367.0,393.0,1.2,0.06,0.29,0.004,0.001,0.001,199.0
6705,1.6,898.42,565.93,68.56,670.0,426.0,863.0,0.8,0.045,0.15,0.007,0.001,0.001,169.0
6706,0.65,914.21,700.28,80.71,660.0,424.0,707.0,0.3,0.0024,0.07,0.008,0.001,0.051,137.0
6707,1.0,915.06,572.67,74.23,670.0,427.0,933.0,0.8,0.035,0.15,0.005,0.001,0.001,176.0
6708,1.5,887.15,577.34,60.05,590.0,272.0,381.0,1.2,0.045,0.28,0.013,0.001,0.001,218.0
6709,0.7,923.58,700.02,81.88,670.0,426.0,900.0,0.3,0.0023,0.0599,0.0049,0.001,0.0619,140.0
6710,2.0,906.04,682.15,54.58,570.0,364.0,358.0,2.2,0.035,0.2,0.005,0.001,0.001,198.0
6711,1.5,871.73,573.05,60.05,570.0,433.0,296.0,1.2,0.045,0.27,0.005,0.001,0.001,206.0
6712,0.75,912.34,698.26,74.87,690.0,307.0,1019.0,0.5,0.0031,0.42,0.005,0.001,0.044,203.0
6713,1.2,885.62,578.44,65.31,590.0,272.0,381.0,1.2,0.05,0.27,0.005,0.001,0.001,199.0
6714,1.0,921.67,705.42,77.2,660.0,365.0,780.0,0.3,0.0021,0.05,0.007,0.001,0.06,149.0
6715,0.8,899.91,570.09,72.37,670.0,428.0,915.0,0.8,0.04,0.17,0.007,0.001,0.001,171.0
6716,0.9,907.28,599.33,69.83,690.0,305.0,993.0,0.5,0.0032,0.57,0.007,0.02,0.057,243.0
6717,1.0,887.17,568.62,66.53,590.0,386.0,396.0,1.2,0.07,0.45,0.011,0.001,0.001,195.0
6718,2.0,909.7,571.35,54.76,590.0,380.0,316.0,1.8,0.04,0.25,0.005,0.001,0.001,218.0
6719,0.7,888.16,573.47,77.91,570.0,365.0,371.0,1.0,0.0599,0.43,0.0099,0.001,0.001,186.0
6720,0.7,916.9,695.21,81.88,670.0,427.0,926.0,0.3,0.002,0.05,0.004,0.001,0.064,140.0
6721,1.2,890.43,570.01,66.47,590.0,245.0,404.0,1.2,0.07,0.42,0.007,0.001,0.001,201.0
6722,1.0,889.57,582.5,66.53,590.0,250.0,387.0,1.2,0.06,0.45,0.004,0.001,0.001,199.0
6723,0.55,882.85,572.8,77.76,590.0,252.0,384.0,1.0,0.06,0.44,0.007,0.001,0.001,211.0
6724,0.5,877.36,573.72,79.2,590.0,251.0,413.0,1.0,0.05,0.31,0.006,0.001,0.001,209.0
6725,3.0,886.14,570.3,44.47,590.0,272.0,379.0,1.8,0.0599,0.34,0.007,0.001,0.001,213.0
6726,2.25,927.05,699.51,62.02,690.0,428.0,793.0,0.5,0.0026,0.06,0.004,0.001,0.062,150.0
6727,0.65,880.4,575.75,76.0,590.0,251.0,413.0,1.0,0.06,0.24,0.002,0.001,0.001,182.0
6728,0.7,893.27,581.7,77.44,590.0,278.0,349.0,0.8,0.06,0.24,0.002,0.001,0.001,177.0
6729,0.7,880.64,570.66,74.75,590.0,246.0,483.0,1.0,0.06,0.28,0.0089,0.001,0.001,225.0
6730,1.2,917.94,698.79,62.31,690.0,306.0,990.0,0.5,0.0022,0.42,0.004,0.001,0.043,211.0
6731,1.0,879.8,576.98,65.77,590.0,312.0,317.0,1.2,0.045,0.26,0.008,0.001,0.001,185.0
6732,0.8,911.06,563.27,72.37,670.0,426.0,900.0,0.8,0.05,0.16,0.005,0.001,0.001,171.0
6733,1.4,907.71,564.58,70.13,670.0,427.0,967.0,0.8,0.03,0.18,0.004,0.001,0.001,158.0
6734,1.0,889.32,574.73,66.53,590.0,275.0,362.0,1.2,0.07,0.42,0.002,0.001,0.001,195.0
6735,0.7,916.57,699.11,81.88,660.0,430.0,794.0,0.3,0.0017,0.07,0.005,0.001,0.066,146.0
6736,1.4,903.35,567.04,69.49,670.0,427.0,915.0,0.8,0.04,0.16,0.004,0.001,0.001,154.0
6737,1.2,891.53,574.52,65.31,590.0,281.0,382.0,1.2,0.06,0.23,0.003,0.001,0.001,206.0
6738,1.0,899.34,571.08,72.11,590.0,244.0,420.0,1.2,0.07,0.47,0.005,0.001,0.001,228.0
6739,1.0,899.15,570.24,72.87,670.0,426.0,930.0,0.8,0.035,0.17,0.006,0.001,0.001,175.0
6740,0.8,912.87,568.84,70.39,670.0,427.0,890.0,0.8,0.04,0.17,0.011,0.001,0.001,177.0
6741,0.9,885.99,572.6,69.63,590.0,438.0,271.0,1.2,0.05,0.25,0.004,0.001,0.001,215.0
6742,1.5,883.19,576.8,56.2,590.0,246.0,390.0,1.2,0.05,0.43,0.005,0.001,0.001,190.0
6743,1.54,881.44,573.7,58.47,570.0,246.0,389.0,1.5,0.06,0.44,0.004,0.001,0.001,182.0
6744,1.5,916.61,697.36,69.46,660.0,367.0,809.0,0.3,0.002,0.06,0.005,0.001,0.06,145.0
6745,1.2,926.41,701.88,62.31,690.0,303.0,990.0,0.5,0.0029,0.43,0.007,0.001,0.041,219.0
6746,3.0,875.19,571.05,44.47,590.0,270.0,400.0,1.8,0.05,0.28,0.005,0.001,0.001,215.0
6747,1.15,892.05,585.04,63.16,570.0,410.0,194.0,1.2,0.07,0.43,0.003,0.001,0.001,214.0
6748,1.5,891.97,682.27,59.58,590.0,255.0,415.0,1.4,0.04,0.19,0.004,0.001,0.001,212.0
6749,0.7,914.71,700.12,81.88,690.0,360.0,780.0,0.3,0.0023,0.06,0.002,0.001,0.058,133.0
6750,0.8,895.02,565.42,72.37,670.0,424.0,940.0,0.8,0.0399,0.1599,0.0049,0.001,0.001,156.0
6751,2.0,886.58,577.45,49.1,570.0,245.0,405.0,1.8,0.05,0.24,0.003,0.001,0.001,220.0
6752,1.0,925.84,701.68,71.29,690.0,306.0,978.0,0.5,0.0032,0.45,0.006,0.001,0.04,240.0
6753,0.6,914.87,699.1,79.9,690.0,323.0,1033.0,0.5,0.0024,0.4,0.007,0.001,0.041,238.0
6754,1.6,880.28,680.71,57.13,590.0,245.0,390.0,1.8,0.03,0.24,0.007,0.001,0.001,193.0
6755,0.9,923.85,568.56,73.97,590.0,244.0,385.0,1.2,0.04,0.2,0.006,0.001,0.001,208.0
6756,1.2,906.81,565.5,69.2,670.0,427.0,858.0,0.8,0.04,0.16,0.01,0.001,0.001,173.0
6757,3.0,886.3,682.48,44.09,590.0,246.0,370.0,2.0,0.035,0.21,0.003,0.001,0.001,210.0
6758,0.75,888.69,575.29,74.7,590.0,250.0,396.0,1.2,0.05,0.27,0.0049,0.001,0.001,198.0
6759,1.5,887.16,573.35,60.05,570.0,405.0,292.0,1.2,0.045,0.29,0.005,0.001,0.001,206.0
6760,1.4,877.95,575.06,59.51,590.0,247.0,405.0,1.2,0.05,0.27,0.002,0.001,0.001,215.0
6761,0.7,915.21,699.91,76.53,690.0,323.0,1033.0,0.5,0.002,0.36,0.005,0.001,0.048,205.0
6762,1.5,909.17,573.27,61.25,550.0,453.0,211.0,0.8,0.05,0.23,0.008,0.001,0.001,229.0
6763,0.6,883.32,572.89,79.8,570.0,243.0,390.0,0.7,0.06,0.42,0.004,0.001,0.001,202.0
6764,1.75,913.02,700.33,64.44,660.0,425.0,720.0,0.3,0.003,0.06,0.0089,0.001,0.061,159.0
6765,2.5,889.57,578.5,53.73,570.0,246.0,393.0,1.8,0.043,0.24,0.003,0.001,0.001,215.0
6766,0.7,906.05,566.54,72.27,670.0,425.0,900.0,0.8,0.035,0.17,0.01,0.001,0.001,170.0
6767,1.88,883.78,578.53,51.93,590.0,371.0,387.0,1.5,0.06,0.48,0.012,0.001,0.001,205.0
6768,0.6,928.78,702.06,82.17,660.0,426.0,795.0,0.3,0.0021,0.06,0.004,0.001,0.062,141.0
6769,1.9,890.19,678.75,53.95,570.0,377.0,341.0,1.8,0.025,0.21,0.005,0.001,0.001,193.0
6770,0.6,920.26,698.87,79.9,690.0,305.0,1020.0,0.5,0.0026,0.45,0.006,0.001,0.041,217.0
6771,0.8,878.99,572.2,73.0,570.0,274.0,361.0,1.2,0.06,0.48,0.007,0.001,0.001,225.0
6772,0.9,927.28,701.63,69.83,690.0,451.0,800.0,0.5,0.0022,0.45,0.005,0.001,0.04,206.0
6773,0.6,889.18,569.83,79.8,590.0,246.0,405.0,1.0,0.06,0.43,0.005,0.001,0.001,215.0
6774,0.65,921.52,701.09,79.76,690.0,309.0,988.0,0.5,0.0025,0.49,0.007,0.001,0.046,228.0
6775,1.0,911.66,572.64,74.23,670.0,428.0,931.0,0.8,0.04,0.16,0.006,0.001,0.001,179.0
6776,1.2,889.36,574.77,66.47,590.0,386.0,396.0,1.2,0.07,0.45,0.004,0.001,0.001,192.0
6777,1.2,914.08,569.1,69.2,670.0,429.0,915.0,0.8,0.0399,0.17,0.0149,0.001,0.001,176.0
6778,0.75,926.27,698.25,80.63,670.0,425.0,900.0,0.3,0.0018,0.06,0.006,0.001,0.058,141.0
6779,0.7,881.2,574.04,76.43,590.0,245.0,420.0,1.0,0.045,0.26,0.004,0.001,0.001,218.0
6780,0.65,928.72,705.12,77.73,690.0,305.0,990.0,0.5,0.0033,0.36,0.006,0.001,0.04,204.0
6781,0.8,874.01,573.91,72.5,590.0,268.0,398.0,1.2,0.05,0.26,0.004,0.001,0.001,189.0
6782,1.2,888.15,571.89,65.31,570.0,463.0,267.0,1.2,0.045,0.26,0.005,0.001,0.001,199.0
6783,1.2,888.67,573.37,65.31,570.0,512.0,218.0,1.2,0.045,0.26,0.005,0.001,0.001,196.0
6784,0.8,883.28,572.13,73.0,590.0,249.0,403.0,1.2,0.07,0.26,0.005,0.001,0.001,210.0
6785,1.8,889.71,680.55,54.2,590.0,282.0,340.0,1.8,0.025,0.2,0.005,0.001,0.001,198.0
6786,1.15,919.84,700.56,73.87,660.0,364.0,795.0,0.3,0.002,0.05,0.002,0.001,0.06,159.0
6787,1.4,872.1,576.03,62.32,590.0,400.0,355.0,1.2,0.05,0.26,0.006,0.001,0.001,188.0
6788,1.0,909.25,570.72,74.23,670.0,429.0,915.0,0.8,0.04,0.18,0.007,0.001,0.001,163.0
6789,0.6,907.07,567.19,77.61,670.0,431.0,927.0,0.8,0.04,0.16,0.011,0.001,0.001,164.0
6790,0.7,925.53,698.06,81.88,670.0,426.0,885.0,0.3,0.0027,0.08,0.005,0.001,0.065,142.0
6791,1.2,917.22,702.19,72.76,660.0,365.0,780.0,0.3,0.0027,0.08,0.005,0.001,0.065,137.0
6792,0.7,919.22,698.12,81.88,660.0,367.0,795.0,0.3,0.0024,0.07,0.008,0.001,0.055,145.0
6793,1.2,897.67,577.93,66.47,590.0,511.0,216.0,1.2,0.07,0.43,0.008,0.001,0.001,213.0
6794,0.8,920.02,699.34,79.38,660.0,369.0,810.0,0.3,0.002,0.07,0.005,0.001,0.063,148.0
6795,2.0,877.85,680.53,54.58,570.0,288.0,318.0,2.2,0.035,0.2,0.004,0.001,0.001,199.0
6796,1.0,884.97,570.39,72.11,570.0,291.0,314.0,1.2,0.06,0.44,0.011,0.001,0.001,215.0
6797,1.6,891.73,573.74,57.32,570.0,415.0,352.0,1.4,0.05,0.27,0.004,0.001,0.001,213.0
6798,1.0,913.89,569.28,74.23,670.0,424.0,905.0,0.8,0.03,0.16,0.006,0.001,0.001,142.0
6799,0.8,895.72,563.56,72.37,670.0,427.0,930.0,0.8,0.04,0.18,0.003,0.001,0.001,174.0
6800,0.63,908.55,569.71,75.43,590.0,244.0,405.0,0.8,0.05,0.24,0.002,0.001,0.001,230.0
6801,0.8,903.13,566.89,72.37,670.0,426.0,930.0,0.8,0.05,0.2,0.004,0.001,0.001,178.0
6802,1.2,880.93,568.93,65.83,590.0,447.0,302.0,1.2,0.045,0.26,0.008,0.001,0.001,193.0
6803,3.0,897.42,579.49,44.47,570.0,244.0,379.0,1.8,0.045,0.26,0.003,0.001,0.001,215.0
6804,1.25,905.2,566.62,65.84,590.0,312.0,383.0,0.8,0.03,0.21,0.002,0.001,0.001,209.0
6805,0.9,883.34,572.43,74.2,570.0,291.0,324.0,1.2,0.06,0.46,0.0179,0.001,0.001,220.0
6806,0.7,890.07,576.11,74.75,570.0,365.0,365.0,1.0,0.045,0.26,0.004,0.001,0.001,210.0
6807,1.0,889.14,573.96,66.27,590.0,368.0,390.0,1.2,0.045,0.24,0.005,0.001,0.001,218.0
6808,0.8,916.59,699.24,79.38,660.0,365.0,780.0,0.6,0.0019,0.07,0.006,0.001,0.0579,145.0
6809,0.6,919.74,700.0,79.9,690.0,306.0,989.0,0.5,0.0026,0.45,0.006,0.001,0.042,207.0
6810,0.9,910.95,570.7,73.97,590.0,334.0,288.0,1.2,0.0399,0.2099,0.006,0.001,0.001,208.0
6811,1.4,917.63,572.74,70.13,670.0,425.0,900.0,0.8,0.03,0.18,0.01,0.001,0.001,176.0
6812,1.5,889.23,575.26,56.63,570.0,288.0,365.0,1.2,0.05,0.26,0.004,0.001,0.001,218.0
6813,0.55,885.15,571.33,77.76,590.0,246.0,390.0,0.8,0.06,0.44,0.002,0.001,0.001,211.0
6814,1.0,920.55,699.34,77.2,660.0,428.0,747.0,0.3,0.0018,0.06,0.007,0.001,0.064,137.0
6815,1.2,909.29,568.99,69.2,670.0,424.0,905.0,0.8,0.035,0.17,0.008,0.001,0.001,174.0
6816,1.0,890.47,577.63,72.11,590.0,243.0,390.0,1.2,0.07,0.4399,0.006,0.001,0.001,215.0
6817,1.0,887.14,681.16,65.7,590.0,404.0,353.0,1.4,0.033,0.21,0.014,0.001,0.001,203.0
6818,1.2,891.28,571.46,66.47,590.0,284.0,367.0,1.2,0.06,0.46,0.008,0.001,0.001,223.0
6819,0.8,878.54,573.81,72.5,590.0,412.0,343.0,1.2,0.06,0.26,0.005,0.001,0.001,204.0
6820,0.7,875.15,574.06,77.44,590.0,244.0,360.0,1.0,0.045,0.28,0.004,0.001,0.001,187.0
6821,1.5,887.33,579.3,60.05,570.0,337.0,287.0,1.2,0.045,0.23,0.002,0.001,0.001,199.0
6822,0.8,909.23,698.79,79.38,660.0,426.0,716.0,0.3,0.002,0.07,0.006,0.001,0.0599,159.0
6823,1.25,907.0,566.52,65.84,590.0,381.0,354.0,0.8,0.04,0.25,0.005,0.001,0.001,180.0
6824,0.8,908.74,703.03,79.38,660.0,368.0,800.0,0.3,0.002,0.05,0.0089,0.001,0.061,133.0
6825,0.58,890.21,573.7,76.56,570.0,368.0,394.0,1.0,0.05,0.49,0.005,0.001,0.001,232.0
6826,2.0,882.87,596.63,46.13,600.0,266.0,405.0,1.2,0.07,1.32,0.017,0.028,0.015,364.0
6827,0.8,914.24,700.05,79.38,660.0,367.0,810.0,0.6,0.002,0.06,0.004,0.001,0.06,149.0
6828,1.0,879.69,571.87,66.27,590.0,256.0,394.0,1.2,0.04,0.26,0.002,0.001,0.001,210.0
6829,1.5,887.84,579.46,60.05,570.0,257.0,376.0,1.2,0.05,0.28,0.005,0.001,0.001,218.0
6830,1.9,892.82,575.83,53.71,570.0,367.0,380.0,1.5,0.06,0.44,0.005,0.001,0.001,190.0
6831,0.7,909.18,696.18,74.86,690.0,308.0,1017.0,0.5,0.0027,0.43,0.0089,0.001,0.039,226.0
6832,0.8,926.35,702.88,79.38,660.0,364.0,780.0,0.3,0.0024,0.06,0.005,0.001,0.06,142.0
6833,1.0,909.25,575.43,66.27,570.0,261.0,375.0,1.2,0.05,0.25,0.002,0.001,0.001,202.0
6834,1.5,878.49,572.62,63.86,570.0,337.0,287.0,1.2,0.04,0.24,0.003,0.001,0.001,218.0
6835,1.25,915.24,571.55,65.84,590.0,370.0,367.0,0.8,0.025,0.1899,0.003,0.001,0.001,188.0
6836,1.0,892.55,577.85,66.27,590.0,298.0,368.0,1.2,0.045,0.27,0.004,0.001,0.001,220.0
6837,0.6,893.3,570.42,78.36,590.0,380.0,376.0,0.7,0.05,0.4,0.003,0.001,0.001,242.0
6838,2.5,888.69,571.2,49.1,590.0,250.0,401.0,1.8,0.04,0.26,0.004,0.001,0.001,204.0
6839,0.8,913.91,578.92,74.0,670.0,424.0,928.0,1.2,0.0021,0.33,0.002,0.001,0.001,207.0
6840,0.6,875.81,573.53,75.16,590.0,379.0,389.0,1.0,0.037,0.24,0.005,0.001,0.001,207.0
6841,1.5,890.57,576.02,62.05,590.0,279.0,355.0,1.2,0.05,0.29,0.007,0.001,0.001,212.0
6842,0.7,928.38,698.8,76.53,690.0,306.0,990.0,0.5,0.0025,0.41,0.006,0.001,0.041,205.0
6843,0.8,920.24,697.83,73.2,690.0,308.0,978.0,0.5,0.0029,0.42,0.006,0.001,0.039,215.0
6844,1.5,886.43,574.78,56.63,590.0,266.0,399.0,1.2,0.05,0.24,0.005,0.001,0.001,212.0
6845,1.0,911.2,567.27,74.23,670.0,427.0,900.0,0.8,0.035,0.1599,0.0049,0.001,0.001,169.0
6846,0.65,915.23,568.56,75.79,670.0,428.0,930.0,0.8,0.0399,0.1599,0.008,0.001,0.001,178.0
6847,0.8,924.15,701.71,79.38,660.0,366.0,779.0,0.3,0.0019,0.08,0.004,0.001,0.06,136.0
6848,0.55,881.09,571.76,77.76,590.0,247.0,374.0,0.7,0.06,0.44,0.007,0.001,0.001,203.0
6849,2.5,875.34,682.87,53.55,590.0,256.0,379.0,2.2,0.04,0.21,0.003,0.001,0.001,194.0
6850,2.0,887.45,684.95,54.58,570.0,249.0,375.0,2.2,0.04,0.21,0.003,0.001,0.001,192.0
6851,1.4,887.87,552.95,52.0,600.0,245.0,435.0,1.2,0.06,1.27,0.038,0.031,0.01,399.0
6852,0.8,922.43,698.1,79.38,670.0,426.0,900.0,0.3,0.0018,0.07,0.006,0.001,0.065,132.0
6853,0.7,880.51,573.35,77.91,570.0,274.0,343.0,1.0,0.05,0.27,0.0089,0.001,0.001,211.0
6854,1.0,881.79,568.83,66.27,590.0,247.0,390.0,1.2,0.05,0.28,0.005,0.001,0.001,206.0
6855,1.6,918.07,696.96,54.06,690.0,307.0,990.0,0.5,0.0031,0.43,0.007,0.001,0.035,219.0
6856,1.25,891.99,572.74,64.09,590.0,303.0,347.0,1.2,0.07,0.48,0.005,0.001,0.001,215.0
6857,1.9,887.09,682.13,53.95,570.0,268.0,368.0,1.8,0.03,0.21,0.002,0.001,0.001,199.0
6858,1.0,889.12,574.66,66.53,590.0,269.0,381.0,1.2,0.07,0.4,0.003,0.001,0.001,196.0
6859,1.0,912.0,699.78,77.2,660.0,430.0,749.0,0.3,0.0023,0.07,0.006,0.001,0.057,145.0
6860,1.0,892.2,574.42,65.77,590.0,251.0,402.0,1.2,0.05,0.28,0.004,0.001,0.001,203.0
6861,1.5,892.08,570.63,60.05,590.0,366.0,405.0,1.2,0.05,0.3,0.004,0.001,0.001,212.0
6862,0.7,912.48,696.38,81.88,660.0,426.0,750.0,0.3,0.0025,0.05,0.006,0.001,0.062,142.0
6863,1.2,874.68,569.26,61.56,590.0,249.0,418.0,1.2,0.06,0.32,0.002,0.001,0.001,207.0
6864,1.25,909.72,576.49,65.84,560.0,309.0,399.0,0.8,0.035,0.2,0.003,0.001,0.001,223.0
6865,1.6,886.72,683.59,57.13,590.0,404.0,341.0,1.8,0.035,0.23,0.011,0.001,0.001,199.0
6866,0.8,918.08,574.13,74.0,690.0,305.0,990.0,1.2,0.003,0.34,0.006,0.001,0.001,209.0
6867,0.8,900.48,567.57,72.37,670.0,426.0,944.0,0.8,0.04,0.15,0.01,0.001,0.001,159.0
6868,1.6,881.19,575.61,57.32,590.0,245.0,375.0,1.4,0.05,0.26,0.004,0.001,0.001,206.0
6869,1.2,907.92,567.97,69.2,670.0,425.0,900.0,0.8,0.035,0.1599,0.0089,0.001,0.001,163.0
6870,2.5,873.08,680.66,48.9,570.0,247.0,394.0,2.2,0.045,0.21,0.007,0.001,0.001,194.0
6871,1.0,911.59,567.12,72.87,670.0,429.0,926.0,0.8,0.04,0.15,0.006,0.001,0.001,179.0
6872,1.5,907.8,570.31,65.89,670.0,426.0,930.0,0.8,0.04,0.15,0.006,0.001,0.001,179.0
6873,1.0,887.88,571.59,66.53,590.0,311.0,341.0,1.2,0.05,0.4,0.0049,0.001,0.001,213.0
6874,1.6,876.81,678.78,57.13,570.0,249.0,391.0,1.8,0.04,0.19,0.005,0.001,0.001,201.0
6875,1.38,892.71,574.49,59.66,570.0,245.0,370.0,1.2,0.06,0.43,0.005,0.001,0.001,195.0
6876,1.0,916.06,699.62,68.59,690.0,304.0,975.0,0.5,0.0024,0.45,0.006,0.001,0.045,214.0
6877,1.2,913.81,699.84,62.31,690.0,309.0,20.0,0.5,0.0025,0.44,0.005,0.001,0.042,217.0
6878,0.7,893.14,549.86,72.04,670.0,424.0,808.0,0.6,0.038,0.16,0.004,0.001,0.001,153.0
6879,2.0,888.72,575.8,54.6,590.0,303.0,347.0,1.4,0.045,0.29,0.003,0.001,0.001,183.0
6880,1.6,880.94,582.11,59.05,570.0,320.0,315.0,1.4,0.045,0.29,0.003,0.001,0.001,210.0
6881,1.15,919.44,699.89,73.87,660.0,368.0,810.0,0.3,0.0027,0.07,0.005,0.001,0.064,136.0
6882,1.4,888.37,578.81,59.51,590.0,246.0,404.0,1.2,0.05,0.27,0.0049,0.001,0.001,215.0
6883,0.8,898.63,566.71,72.37,670.0,429.0,907.0,0.8,0.03,0.15,0.005,0.001,0.001,164.0
6884,1.4,887.85,575.31,64.2,590.0,251.0,418.0,1.2,0.045,0.26,0.003,0.001,0.001,199.0
6885,0.9,921.99,699.66,79.44,660.0,427.0,780.0,0.3,0.0022,0.06,0.006,0.001,0.057,136.0
6886,1.2,922.07,699.47,62.31,690.0,305.0,1020.0,0.5,0.0027,0.41,0.006,0.001,0.042,216.0
6887,0.6,920.24,568.06,76.5,590.0,265.0,384.0,0.8,0.025,0.2,0.004,0.001,0.001,181.0
6888,0.7,914.06,701.89,81.88,670.0,425.0,915.0,0.3,0.0027,0.08,0.005,0.001,0.067,145.0
6889,1.0,890.98,575.78,65.77,590.0,246.0,405.0,1.2,0.04,0.26,0.003,0.001,0.001,210.0
6890,3.0,886.47,575.76,44.47,590.0,257.0,389.0,1.8,0.0599,0.3,0.002,0.001,0.001,220.0
6891,1.5,884.64,576.22,56.63,570.0,247.0,389.0,1.2,0.05,0.3,0.006,0.001,0.001,204.0
6892,1.6,927.43,566.83,68.56,670.0,423.0,900.0,0.8,0.05,0.18,0.002,0.001,0.001,167.0
6893,1.9,892.53,578.03,53.71,570.0,266.0,387.0,1.5,0.05,0.4,0.002,0.001,0.001,185.0
6894,1.9,884.96,681.3,53.95,590.0,262.0,388.0,1.8,0.04,0.23,0.004,0.001,0.001,193.0
6895,1.0,889.59,573.03,65.77,590.0,246.0,418.0,1.2,0.0599,0.2899,0.007,0.001,0.001,209.0
6896,1.0,887.44,573.19,66.27,590.0,267.0,476.0,1.2,0.04,0.24,0.004,0.001,0.001,220.0
6897,1.9,885.13,574.17,53.71,600.0,250.0,432.0,1.5,0.07,0.44,0.005,0.001,0.001,215.0
6898,2.3,911.99,695.69,61.18,690.0,428.0,793.0,0.3,0.0017,0.06,0.002,0.001,0.06,138.0
6899,0.9,908.73,571.02,69.0,670.0,428.0,917.0,0.8,0.03,0.16,0.0089,0.001,0.001,161.0
6900,0.8,908.86,565.64,72.6,670.0,425.0,900.0,0.8,0.04,0.15,0.003,0.001,0.001,154.0
6901,0.6,885.28,580.45,77.82,590.0,478.0,240.0,1.0,0.045,0.24,0.002,0.001,0.001,197.0
6902,1.2,908.85,569.51,69.2,670.0,425.0,844.0,0.8,0.05,0.17,0.008,0.001,0.001,180.0
6903,0.9,926.07,699.69,69.83,690.0,451.0,800.0,0.5,0.0022,0.45,0.005,0.001,0.04,211.0
6904,0.95,909.9,565.63,69.38,670.0,428.0,920.0,0.8,0.03,0.17,0.013,0.001,0.001,154.0
6905,3.0,877.71,573.22,44.47,590.0,272.0,379.0,1.8,0.05,0.25,0.005,0.001,0.001,220.0
6906,2.0,888.58,576.41,55.07,590.0,251.0,384.0,1.5,0.06,0.44,0.005,0.001,0.001,207.0
6907,1.0,879.1,574.42,71.09,660.0,423.0,748.0,1.2,0.06,0.25,0.002,0.001,0.001,200.0
6908,0.7,911.63,706.63,81.88,660.0,427.0,780.0,0.3,0.0026,0.06,0.011,0.001,0.063,140.0
6909,1.22,885.27,577.35,64.71,590.0,246.0,395.0,1.2,0.05,0.26,0.005,0.001,0.001,210.0
6910,0.63,894.85,572.88,77.61,570.0,255.0,357.0,0.8,0.06,0.42,0.006,0.001,0.001,195.0
6911,0.7,890.17,572.38,76.43,590.0,247.0,420.0,1.0,0.044,0.27,0.003,0.001,0.001,215.0
6912,1.6,888.0,579.66,57.32,590.0,269.0,396.0,1.4,0.045,0.27,0.005,0.001,0.001,213.0
6913,0.75,916.26,701.59,80.63,660.0,427.0,810.0,0.3,0.002,0.07,0.004,0.001,0.06,147.0
6914,0.65,920.2,699.33,78.23,690.0,305.0,960.0,0.5,0.0023,0.45,0.004,0.001,0.043,215.0
6915,2.0,894.22,575.18,49.1,570.0,246.0,387.0,1.8,0.05,0.26,0.005,0.001,0.001,214.0
6916,2.0,887.26,687.12,54.58,570.0,250.0,386.0,2.2,0.04,0.21,0.007,0.001,0.001,192.0
6917,0.8,880.23,575.69,74.94,570.0,246.0,390.0,1.2,0.06,0.43,0.005,0.001,0.001,220.0
6918,2.0,893.18,572.11,54.76,590.0,280.0,373.0,1.8,0.045,0.26,0.004,0.001,0.001,205.0
6919,0.75,903.43,564.13,67.54,670.0,428.0,906.0,0.8,0.04,0.17,0.004,0.001,0.001,162.0
6920,0.63,882.21,574.43,77.61,590.0,422.0,260.0,0.8,0.06,0.44,0.003,0.001,0.001,215.0
6921,0.8,901.56,567.75,72.37,670.0,424.0,936.0,0.8,0.045,0.14,0.004,0.001,0.001,174.0
6922,0.8,895.72,563.56,72.37,670.0,427.0,930.0,0.8,0.04,0.18,0.003,0.001,0.001,174.0
6923,1.5,886.27,574.43,60.05,570.0,247.0,390.0,1.2,0.07,0.2899,0.002,0.001,0.001,213.0
6924,1.5,881.37,574.96,59.66,590.0,343.0,295.0,1.2,0.06,0.42,0.014,0.001,0.001,200.0
6925,1.9,896.17,572.34,54.12,590.0,252.0,384.0,1.4,0.05,0.28,0.005,0.001,0.001,205.0
6926,1.4,882.28,573.67,59.09,570.0,398.0,338.0,1.2,0.05,0.43,0.003,0.001,0.001,182.0
6927,1.0,919.24,698.6,77.2,660.0,425.0,786.0,0.3,0.0018,0.05,0.005,0.001,0.057,132.0
6928,1.5,904.42,567.97,61.25,570.0,259.0,389.0,0.8,0.03,0.22,0.003,0.001,0.001,195.0
6929,0.7,888.76,576.35,76.43,570.0,490.0,257.0,1.0,0.06,0.46,0.0179,0.001,0.001,212.0
6930,1.5,883.67,575.3,60.05,590.0,474.0,296.0,1.2,0.045,0.25,0.006,0.001,0.001,212.0
6931,1.6,883.08,573.56,59.05,590.0,368.0,418.0,1.4,0.048,0.31,0.0049,0.001,0.001,209.0
6932,0.85,918.71,697.44,79.65,660.0,425.0,780.0,0.3,0.0023,0.06,0.005,0.001,0.06,146.0
6933,0.7,922.68,700.46,81.88,670.0,428.0,920.0,0.3,0.0023,0.05,0.004,0.001,0.064,138.0
6934,1.4,896.78,565.2,71.32,670.0,420.0,900.0,0.8,0.035,0.14,0.003,0.001,0.001,163.0
6935,1.0,917.92,697.9,77.2,660.0,427.0,795.0,0.3,0.0022,0.06,0.005,0.001,0.056,139.0
6936,1.2,898.26,574.19,65.31,590.0,249.0,403.0,1.2,0.045,0.28,0.002,0.001,0.001,207.0
6937,0.8,909.25,568.14,72.37,670.0,428.0,899.0,0.8,0.0399,0.18,0.007,0.001,0.001,166.0
6938,1.0,891.49,577.04,72.11,590.0,250.0,401.0,1.2,0.06,0.45,0.005,0.001,0.001,195.0
6939,1.2,892.67,573.33,65.51,570.0,246.0,395.0,1.2,0.06,0.44,0.003,0.001,0.001,200.0
6940,0.7,919.24,703.83,78.21,690.0,307.0,989.0,0.5,0.0024,0.3899,0.006,0.001,0.038,195.0
6941,1.2,925.8,702.68,62.31,690.0,308.0,1017.0,0.5,0.0023,0.38,0.004,0.001,0.038,197.0
6942,2.0,888.28,573.96,55.07,590.0,265.0,381.0,1.5,0.05,0.45,0.004,0.001,0.001,208.0
6943,1.5,890.39,572.99,60.05,570.0,246.0,396.0,1.2,0.07,0.27,0.002,0.001,0.001,213.0
6944,1.6,921.48,700.09,54.06,690.0,307.0,990.0,1.0,0.0025,0.43,0.008,0.001,0.0359,212.0
6945,0.8,899.77,562.62,72.37,670.0,557.0,774.0,0.8,0.035,0.16,0.004,0.001,0.001,159.0
6946,0.75,923.12,699.21,80.63,660.0,365.0,720.0,0.3,0.0018,0.07,0.004,0.001,0.061,139.0
6947,1.2,878.17,576.65,64.86,590.0,376.0,392.0,1.2,0.048,0.27,0.005,0.001,0.001,206.0
6948,1.54,895.15,574.99,58.47,570.0,366.0,370.0,1.5,0.05,0.41,0.003,0.001,0.001,185.0
6949,1.0,914.0,698.6,68.59,690.0,325.0,970.0,0.5,0.0018,0.4,0.005,0.001,0.043,197.0
6950,1.2,902.48,566.58,69.2,670.0,430.0,907.0,0.8,0.032,0.15,0.006,0.001,0.001,171.0
6951,0.75,909.37,699.29,80.63,660.0,366.0,795.0,0.3,0.0024,0.06,0.002,0.001,0.059,144.0
6952,0.8,884.44,572.06,73.0,590.0,276.0,358.0,1.2,0.045,0.27,0.004,0.001,0.001,210.0
6953,1.0,908.96,565.51,74.23,670.0,427.0,915.0,0.8,0.04,0.17,0.006,0.001,0.001,168.0
6954,0.9,898.5,566.3,69.0,670.0,428.0,915.0,0.8,0.04,0.15,0.007,0.001,0.001,163.0
6955,1.0,885.37,571.8,66.53,590.0,314.0,350.0,1.2,0.06,0.44,0.004,0.001,0.001,212.0
6956,0.8,920.17,699.45,79.38,670.0,426.0,885.0,0.3,0.0022,0.07,0.005,0.001,0.059,131.0
6957,0.8,909.38,698.15,79.38,660.0,368.0,810.0,0.3,0.002,0.05,0.0089,0.001,0.061,130.0
6958,0.8,911.3,697.79,79.38,660.0,368.0,778.0,0.3,0.0018,0.06,0.008,0.001,0.056,143.0
6959,1.0,913.05,571.97,74.23,670.0,427.0,933.0,0.8,0.035,0.15,0.005,0.001,0.001,180.0
6960,0.95,915.01,567.79,69.38,670.0,428.0,920.0,0.8,0.05,0.17,0.014,0.001,0.001,158.0
6961,1.0,916.98,577.0,72.11,590.0,245.0,360.0,1.2,0.06,0.47,0.0089,0.001,0.001,218.0
6962,1.5,900.28,570.58,61.25,570.0,331.0,297.0,0.8,0.037,0.23,0.003,0.001,0.001,204.0
6963,1.5,896.8,570.36,56.63,570.0,371.0,373.0,1.2,0.05,0.26,0.007,0.001,0.001,204.0
6964,2.5,878.75,574.48,53.73,570.0,443.0,290.0,1.8,0.05,0.27,0.004,0.001,0.001,218.0
6965,1.0,889.52,578.87,66.53,590.0,284.0,368.0,1.2,0.06,0.46,0.004,0.001,0.001,223.0
6966,0.8,916.85,697.68,73.2,690.0,305.0,1005.0,0.5,0.003,0.42,0.005,0.001,0.042,206.0
6967,1.5,919.0,563.24,70.48,670.0,428.0,900.0,0.8,0.045,0.16,0.007,0.001,0.001,177.0
6968,0.75,922.81,698.76,80.63,660.0,367.0,809.0,0.3,0.002,0.07,0.002,0.001,0.062,145.0
6969,2.5,879.54,568.52,53.73,570.0,465.0,288.0,1.8,0.06,0.27,0.004,0.001,0.001,223.0
6970,2.0,884.92,575.31,54.76,590.0,257.0,403.0,1.8,0.045,0.25,0.006,0.001,0.001,206.0
6971,1.5,886.35,573.51,60.05,590.0,254.0,395.0,1.2,0.05,0.2599,0.004,0.001,0.001,212.0
6972,1.2,885.58,578.89,64.86,590.0,258.0,392.0,1.2,0.043,0.21,0.002,0.001,0.001,196.0
6973,1.2,922.81,702.27,62.31,690.0,319.0,972.0,0.5,0.0024,0.43,0.005,0.001,0.041,214.0
6974,0.6,876.48,576.18,77.82,590.0,257.0,396.0,1.0,0.043,0.27,0.012,0.001,0.001,191.0
6975,0.75,915.05,567.18,70.04,670.0,426.0,900.0,0.8,0.035,0.16,0.003,0.001,0.001,156.0
6976,0.6,909.63,698.94,82.17,660.0,368.0,812.0,0.6,0.0019,0.06,0.004,0.001,0.06,151.0
6977,0.8,885.94,575.95,72.5,590.0,372.0,392.0,1.2,0.05,0.28,0.003,0.001,0.001,190.0
6978,1.2,877.2,572.74,64.86,590.0,372.0,392.0,1.2,0.05,0.28,0.006,0.001,0.001,186.0
6979,1.5,887.22,574.95,60.05,670.0,427.0,840.0,1.2,0.05,0.25,0.007,0.001,0.001,205.0
6980,1.25,906.01,573.23,65.84,570.0,410.0,343.0,0.8,0.045,0.23,0.006,0.001,0.001,207.0
6981,1.5,895.19,573.4,60.05,590.0,403.0,344.0,1.2,0.05,0.25,0.002,0.001,0.001,213.0
6982,1.0,898.41,563.67,74.23,670.0,426.0,801.0,0.8,0.035,0.16,0.004,0.001,0.001,167.0
6983,0.6,875.36,573.98,77.82,590.0,379.0,369.0,1.0,0.05,0.26,0.005,0.001,0.001,196.0
6984,1.0,888.42,568.11,72.11,590.0,368.0,398.0,1.2,0.06,0.44,0.003,0.001,0.001,205.0
6985,1.02,891.69,568.45,70.92,590.0,257.0,359.0,1.2,0.05,0.31,0.003,0.001,0.001,210.0
6986,0.6,911.29,566.09,79.1,670.0,426.0,930.0,0.8,0.045,0.18,0.004,0.001,0.001,179.0
