Repository: shagufta24/neural-architecture-search-with-differential-evolution

File: data.csv (part 16 of 18)
,Thickness,FRT,CT,% TCM Reduc,Cold Spot,Control Heating Time,Soaking Time,SPM Elongation,% Carbon,% Mn,%SI,%NB,%TI,YS (Mpa)
6987,1.2,878.33,563.93,64.86,590.0,384.0,403.0,1.2,0.05,0.26,0.005,0.001,0.001,172.0
6988,0.7,916.89,699.33,81.88,660.0,425.0,720.0,0.3,0.0021,0.07,0.004,0.001,0.0659,133.0
6989,0.8,893.25,572.76,74.94,590.0,289.0,332.0,1.2,0.05,0.5,0.0179,0.001,0.001,232.0
6990,1.55,921.48,566.72,64.78,670.0,425.0,930.0,0.8,0.05,0.16,0.002,0.001,0.001,179.0
6991,0.6,888.21,571.38,75.76,590.0,280.0,373.0,1.0,0.045,0.27,0.002,0.001,0.001,212.0
6992,0.96,884.31,574.76,71.71,590.0,376.0,248.0,1.2,0.06,0.45,0.015,0.001,0.001,225.0
6993,1.25,929.16,700.19,71.64,660.0,365.0,810.0,0.3,0.0024,0.07,0.008,0.001,0.055,134.0
6994,0.7,883.49,573.39,77.44,590.0,255.0,392.0,1.0,0.06,0.25,0.01,0.001,0.001,202.0
6995,1.9,894.01,569.76,53.71,570.0,246.0,390.0,1.5,0.07,0.44,0.004,0.001,0.001,180.0
6996,2.0,887.87,573.6,54.76,570.0,296.0,344.0,1.8,0.045,0.25,0.002,0.001,0.001,204.0
6997,0.7,924.7,700.3,78.67,690.0,316.0,994.0,0.5,0.0031,0.4799,0.004,0.001,0.0419,222.0
6998,0.9,907.78,589.97,69.83,690.0,307.0,994.0,0.5,0.0027,0.5,0.004,0.022,0.051,217.0
6999,0.7,911.31,700.63,81.88,670.0,427.0,915.0,0.6,0.0013,0.06,0.008,0.001,0.062,150.0
7000,1.8,884.42,570.65,53.95,570.0,377.0,380.0,1.5,0.06,0.44,0.003,0.001,0.001,180.0
7001,1.5,888.78,575.15,60.05,590.0,403.0,417.0,1.2,0.06,0.24,0.007,0.001,0.001,213.0
7002,1.0,925.58,699.42,77.2,660.0,369.0,810.0,0.3,0.0027,0.06,0.008,0.001,0.06,151.0
7003,0.75,926.98,697.72,74.37,690.0,308.0,1020.0,0.5,0.0018,0.46,0.006,0.001,0.041,220.0
7004,0.75,908.33,696.52,80.63,570.0,425.0,125.0,0.3,0.002,0.07,0.005,0.001,0.062,138.0
7005,1.6,911.49,566.03,68.56,670.0,426.0,957.0,0.8,0.04,0.2,0.006,0.001,0.001,167.0
7006,1.0,890.84,572.07,66.53,590.0,252.0,384.0,1.2,0.07,0.42,0.002,0.001,0.001,195.0
7007,2.5,886.46,573.73,49.1,590.0,244.0,405.0,1.8,0.06,0.26,0.006,0.001,0.001,210.0
7008,0.9,899.42,563.49,69.0,670.0,429.0,930.0,0.8,0.035,0.15,0.003,0.001,0.001,161.0
7009,1.2,890.76,568.55,65.31,590.0,393.0,365.0,1.2,0.045,0.29,0.007,0.001,0.001,181.0
7010,1.8,879.21,567.63,56.19,570.0,250.0,401.0,1.4,0.048,0.32,0.008,0.001,0.001,210.0
7011,2.0,890.2,680.96,54.33,570.0,247.0,382.0,2.0,0.045,0.25,0.0049,0.001,0.001,215.0
7012,1.2,904.97,563.9,69.2,670.0,428.0,888.0,0.8,0.045,0.17,0.005,0.001,0.001,174.0
7013,0.63,898.01,574.99,77.61,590.0,246.0,418.0,0.8,0.06,0.42,0.006,0.001,0.001,225.0
7014,0.75,883.09,572.31,74.7,590.0,244.0,400.0,1.2,0.05,0.27,0.0049,0.001,0.001,220.0
7015,1.0,914.34,568.52,74.23,670.0,424.0,874.0,0.8,0.04,0.16,0.005,0.001,0.001,176.0
7016,0.63,895.56,573.38,79.1,570.0,253.0,397.0,0.8,0.06,0.47,0.002,0.001,0.001,225.0
7017,2.3,890.7,572.38,57.44,570.0,254.0,362.0,1.8,0.04,0.26,0.004,0.001,0.001,211.0
7018,1.5,885.85,568.3,63.86,570.0,266.0,362.0,1.2,0.04,0.26,0.006,0.001,0.001,206.0
7019,1.25,898.88,568.09,65.84,590.0,368.0,300.0,0.8,0.03,0.2,0.003,0.001,0.001,202.0
7020,0.8,915.31,567.11,72.37,670.0,427.0,895.0,0.8,0.04,0.15,0.004,0.001,0.001,163.0
7021,1.0,919.79,698.92,77.2,670.0,428.0,930.0,0.3,0.0019,0.05,0.005,0.001,0.062,142.0
7022,1.9,890.19,584.98,53.71,570.0,263.0,357.0,1.5,0.06,0.4,0.006,0.001,0.001,205.0
7023,1.5,875.66,573.47,59.66,570.0,247.0,415.0,1.2,0.042,0.26,0.005,0.001,0.001,192.0
7024,1.0,885.05,575.08,66.27,590.0,502.0,244.0,1.2,0.05,0.25,0.005,0.001,0.001,195.0
7025,1.0,922.34,699.08,68.59,690.0,305.0,990.0,0.5,0.0033,0.45,0.006,0.001,0.042,223.0
7026,1.0,890.87,565.98,74.23,670.0,426.0,900.0,0.8,0.04,0.16,0.006,0.001,0.001,158.0
7027,1.5,884.94,572.34,60.05,590.0,368.0,395.0,1.2,0.05,0.25,0.01,0.001,0.001,213.0
7028,3.15,903.71,574.61,41.69,600.0,258.0,403.0,1.8,0.045,0.26,0.002,0.001,0.001,216.0
7029,0.9,911.9,702.37,69.83,690.0,306.0,1005.0,0.5,0.0027,0.45,0.005,0.001,0.041,203.0
7030,3.0,884.76,680.88,44.25,590.0,253.0,370.0,2.2,0.045,0.22,0.003,0.001,0.001,192.0
7031,0.9,927.28,701.63,69.83,690.0,451.0,800.0,0.5,0.0022,0.45,0.005,0.001,0.04,206.0
7032,1.0,900.74,574.58,74.23,670.0,428.0,933.0,0.8,0.045,0.15,0.013,0.001,0.001,173.0
7033,1.2,885.44,575.61,66.47,590.0,411.0,314.0,1.2,0.07,0.45,0.004,0.001,0.001,240.0
7034,1.2,877.92,573.93,65.83,590.0,245.0,420.0,1.2,0.04,0.26,0.004,0.001,0.001,187.0
7035,1.2,906.01,695.74,72.89,670.0,426.0,900.0,1.0,0.0018,0.06,0.006,0.001,0.065,160.0
7036,0.75,915.98,702.35,74.37,690.0,307.0,1020.0,0.4,0.0026,0.41,0.003,0.001,0.04,214.0
7037,0.7,911.83,698.73,81.88,670.0,428.0,900.0,0.3,0.0017,0.05,0.004,0.001,0.058,133.0
7038,0.6,882.73,574.93,77.82,590.0,413.0,333.0,1.0,0.04,0.22,0.003,0.001,0.001,204.0
7039,1.5,896.7,575.51,60.05,600.0,289.0,325.0,1.2,0.05,0.27,0.005,0.001,0.001,204.0
7040,1.25,912.37,565.83,67.93,670.0,427.0,914.0,0.8,0.0299,0.14,0.006,0.001,0.001,167.0
7041,1.0,889.32,573.01,66.27,590.0,310.0,343.0,1.2,0.045,0.26,0.004,0.001,0.001,200.0
7042,0.9,907.91,570.13,69.0,670.0,427.0,848.0,0.8,0.032,0.15,0.004,0.001,0.001,178.0
7043,2.0,879.98,681.32,54.58,570.0,246.0,364.0,2.2,0.025,0.2,0.005,0.001,0.001,193.0
7044,2.25,904.24,697.38,62.02,690.0,305.0,993.0,0.6,0.0017,0.06,0.004,0.001,0.057,141.0
7045,0.7,918.01,701.85,81.88,660.0,426.0,795.0,0.3,0.0024,0.08,0.005,0.001,0.058,143.0
7046,0.63,912.41,569.55,75.43,570.0,260.0,381.0,0.8,0.04,0.19,0.002,0.001,0.001,216.0
7047,1.0,913.36,568.76,74.23,670.0,426.0,930.0,0.8,0.035,0.15,0.003,0.001,0.001,149.0
7048,0.8,924.29,701.28,79.38,660.0,367.0,780.0,0.3,0.0027,0.08,0.005,0.001,0.065,142.0
7049,0.9,896.93,570.29,69.27,670.0,428.0,830.0,0.8,0.04,0.15,0.008,0.001,0.001,169.0
7050,1.5,888.56,569.02,60.05,570.0,367.0,359.0,1.2,0.05,0.28,0.004,0.001,0.001,218.0
7051,0.8,888.55,569.12,72.37,670.0,429.0,930.0,0.8,0.03,0.15,0.003,0.001,0.001,158.0
7052,1.5,895.01,574.04,60.05,570.0,381.0,225.0,1.2,0.05,0.27,0.006,0.001,0.001,182.0
7053,1.2,887.66,572.08,65.51,590.0,248.0,420.0,1.2,0.06,0.42,0.006,0.001,0.001,193.0
7054,1.5,885.89,575.82,60.05,590.0,377.0,395.0,1.2,0.05,0.27,0.003,0.001,0.001,212.0
7055,0.8,911.82,565.33,72.37,670.0,427.0,914.0,0.8,0.05,0.15,0.011,0.001,0.001,179.0
7056,1.54,890.49,572.79,58.47,590.0,246.0,390.0,1.5,0.05,0.45,0.012,0.001,0.001,182.0
7057,0.8,914.27,699.98,79.38,670.0,528.0,798.0,0.6,0.0017,0.0599,0.004,0.001,0.056,143.0
7058,1.0,886.85,572.39,72.11,590.0,246.0,470.0,1.2,0.06,0.48,0.004,0.001,0.001,228.0
7059,1.5,886.95,570.72,60.05,570.0,245.0,375.0,1.2,0.05,0.26,0.004,0.001,0.001,212.0
7060,1.0,886.8,575.57,66.27,590.0,248.0,420.0,1.2,0.07,0.44,0.006,0.001,0.001,197.0
7061,0.7,905.05,567.22,72.0,670.0,430.0,912.0,0.8,0.045,0.18,0.008,0.001,0.001,163.0
7062,0.63,906.75,564.17,75.43,610.0,306.0,690.0,0.8,0.037,0.21,0.007,0.001,0.001,221.0
7063,0.8,902.0,564.74,72.37,670.0,424.0,902.0,0.8,0.05,0.2,0.004,0.001,0.001,164.0
7064,1.2,891.33,575.52,62.06,570.0,252.0,375.0,1.2,0.045,0.29,0.002,0.001,0.001,220.0
7065,1.2,880.27,578.57,65.83,590.0,366.0,408.0,1.2,0.045,0.26,0.008,0.001,0.001,182.0
7066,0.8,922.93,702.76,79.38,660.0,388.0,731.0,0.3,0.0019,0.07,0.006,0.001,0.065,141.0
7067,3.0,891.11,679.04,48.9,570.0,407.0,313.0,2.2,0.03,0.19,0.002,0.001,0.001,194.0
7068,0.75,914.28,703.53,80.63,660.0,424.0,720.0,0.3,0.0025,0.06,0.003,0.001,0.058,144.0
7069,1.02,891.85,574.33,70.92,590.0,247.0,380.0,1.2,0.04,0.28,0.006,0.001,0.001,208.0
7070,1.0,888.07,570.38,65.77,590.0,246.0,389.0,1.2,0.05,0.44,0.0089,0.001,0.001,215.0
7071,1.5,888.69,573.14,56.2,590.0,413.0,333.0,1.2,0.0599,0.4399,0.007,0.001,0.001,182.0
7072,0.7,914.64,700.77,81.88,660.0,427.0,790.0,0.3,0.002,0.0599,0.007,0.001,0.0599,140.0
7073,0.8,894.44,576.5,74.94,590.0,298.0,323.0,1.2,0.06,0.44,0.004,0.001,0.001,237.0
7074,2.5,896.04,680.31,53.55,570.0,247.0,380.0,2.2,0.05,0.23,0.007,0.001,0.001,215.0
7075,1.2,889.24,576.57,64.86,590.0,247.0,404.0,1.2,0.045,0.24,0.004,0.001,0.001,189.0
7076,1.5,916.91,700.12,69.46,660.0,368.0,810.0,0.3,0.0023,0.05,0.007,0.001,0.06,160.0
7077,1.8,890.13,572.67,53.95,590.0,266.0,369.0,1.5,0.0599,0.4399,0.006,0.001,0.001,195.0
7078,0.9,909.85,568.12,73.97,590.0,247.0,370.0,1.2,0.0399,0.2099,0.006,0.001,0.001,200.0
7079,0.65,909.99,697.78,80.71,660.0,425.0,795.0,0.3,0.0017,0.07,0.004,0.001,0.057,125.0
7080,1.5,903.35,570.6,61.25,570.0,304.0,333.0,0.8,0.03,0.23,0.011,0.001,0.001,220.0
7081,0.9,913.28,695.61,79.44,660.0,426.0,757.0,0.3,0.0024,0.07,0.003,0.001,0.0599,132.0
7082,0.7,918.58,700.78,81.88,660.0,433.0,741.0,0.3,0.0025,0.08,0.005,0.001,0.062,146.0
7083,0.9,875.07,573.54,69.13,590.0,368.0,390.0,1.2,0.048,0.27,0.005,0.001,0.001,207.0
7084,0.6,898.28,573.58,79.3,590.0,295.0,347.0,0.7,0.048,0.27,0.005,0.001,0.001,184.0
7085,0.8,903.49,573.63,74.0,690.0,305.0,990.0,1.2,0.003,0.32,0.008,0.001,0.001,190.0
7086,0.7,917.31,701.33,81.88,660.0,366.0,810.0,0.3,0.0017,0.06,0.008,0.001,0.063,148.0
7087,0.63,882.57,573.55,79.03,570.0,392.0,331.0,1.0,0.07,0.48,0.0089,0.001,0.001,213.0
7088,1.1,887.58,572.51,68.67,590.0,367.0,382.0,1.2,0.05,0.28,0.011,0.001,0.001,205.0
7089,0.9,886.04,572.53,69.9,590.0,468.0,199.0,1.2,0.06,0.44,0.007,0.001,0.001,192.0
7090,1.0,917.17,572.2,74.23,670.0,429.0,913.0,0.8,0.035,0.2,0.008,0.001,0.001,166.0
7091,1.4,895.18,552.58,52.0,600.0,245.0,435.0,1.2,0.07,1.33,0.019,0.03,0.01,420.0
7092,1.0,889.31,573.36,72.11,590.0,267.0,369.0,1.2,0.06,0.46,0.008,0.001,0.001,213.0
7093,2.0,893.12,679.14,54.58,570.0,252.0,416.0,2.2,0.045,0.22,0.007,0.001,0.001,196.0
7094,1.25,897.8,570.24,65.84,550.0,366.0,342.0,0.8,0.0399,0.2,0.002,0.001,0.001,209.0
7095,1.0,908.3,568.3,74.23,670.0,436.0,891.0,0.8,0.032,0.17,0.004,0.001,0.001,163.0
7096,1.15,895.4,578.03,63.16,590.0,368.0,405.0,1.2,0.06,0.42,0.007,0.001,0.001,212.0
7097,1.85,886.71,679.42,52.93,590.0,285.0,382.0,1.8,0.04,0.19,0.005,0.001,0.001,192.0
7098,1.0,925.29,700.04,77.2,660.0,367.0,810.0,0.3,0.0017,0.05,0.005,0.001,0.062,139.0
7099,1.0,880.23,571.87,65.77,590.0,282.0,369.0,1.2,0.045,0.24,0.002,0.001,0.001,193.0
7100,0.6,883.45,580.92,77.82,590.0,254.0,412.0,0.8,0.05,0.28,0.004,0.001,0.001,178.0
7101,0.65,893.37,568.88,75.79,670.0,426.0,916.0,0.8,0.045,0.17,0.002,0.001,0.001,171.0
7102,2.0,883.42,689.99,54.58,590.0,277.0,361.0,2.2,0.04,0.23,0.008,0.001,0.001,199.0
7103,0.75,924.82,701.03,80.63,670.0,426.0,900.0,0.3,0.0023,0.05,0.005,0.001,0.06,136.0
7104,1.55,902.26,576.31,69.52,670.0,428.0,893.0,0.8,0.03,0.18,0.003,0.001,0.001,161.0
7105,0.65,897.13,572.34,75.79,670.0,430.0,909.0,0.8,0.04,0.17,0.003,0.001,0.001,166.0
7106,0.65,919.27,698.24,77.73,690.0,324.0,971.0,0.5,0.003,0.42,0.005,0.001,0.042,218.0
7107,1.0,887.2,573.29,72.11,590.0,244.0,417.0,1.2,0.05,0.45,0.006,0.001,0.001,195.0
7108,1.4,907.24,575.65,70.13,670.0,425.0,930.0,0.8,0.05,0.1599,0.002,0.001,0.001,161.0
7109,2.5,888.31,572.02,49.1,570.0,436.0,306.0,1.8,0.04,0.29,0.004,0.001,0.001,202.0
7110,1.0,920.49,704.14,68.59,690.0,305.0,1020.0,0.5,0.0021,0.37,0.006,0.001,0.043,199.0
7111,1.4,900.13,564.52,70.13,670.0,427.0,901.0,0.8,0.04,0.17,0.006,0.001,0.001,165.0
7112,0.8,914.18,699.47,73.2,690.0,305.0,971.0,0.5,0.0034,0.35,0.004,0.001,0.041,180.0
7113,2.0,892.14,576.17,49.1,570.0,249.0,397.0,1.8,0.05,0.35,0.003,0.001,0.001,205.0
7114,1.0,883.61,572.76,72.11,590.0,286.0,363.0,1.2,0.06,0.43,0.004,0.001,0.001,213.0
7115,0.65,899.95,568.28,75.79,670.0,426.0,926.0,0.8,0.0399,0.1599,0.008,0.001,0.001,175.0
7116,1.0,885.81,572.09,66.53,590.0,365.0,405.0,1.2,0.07,0.45,0.011,0.001,0.001,221.0
7117,0.8,924.28,697.8,73.2,690.0,307.0,990.0,0.5,0.0023,0.45,0.007,0.001,0.044,220.0
7118,1.25,900.71,570.76,65.84,600.0,322.0,313.0,0.8,0.045,0.23,0.006,0.001,0.001,202.0
7119,0.7,882.83,550.05,69.71,670.0,428.0,900.0,0.6,0.045,0.16,0.005,0.001,0.001,169.0
7120,1.25,906.3,574.62,65.84,590.0,370.0,367.0,0.8,0.0299,0.2199,0.003,0.001,0.001,203.0
7121,0.4,885.74,576.52,81.64,570.0,511.0,184.0,1.0,0.04,0.29,0.005,0.001,0.001,212.0
7122,1.2,891.2,613.12,55.82,600.0,249.0,418.0,1.2,0.07,1.2599,0.043,0.026,0.012,437.0
7123,1.0,888.0,575.75,66.53,590.0,245.0,457.0,1.2,0.05,0.44,0.005,0.001,0.001,212.0
7124,0.9,886.25,576.34,69.9,570.0,260.0,346.0,1.2,0.05,0.46,0.003,0.001,0.001,195.0
7125,2.0,905.74,599.7,46.13,600.0,362.0,314.0,1.2,0.07,1.35,0.045,0.026,0.014,367.0
7126,2.5,882.55,567.5,53.73,570.0,299.0,346.0,1.8,0.05,0.31,0.005,0.001,0.001,210.0
7127,1.15,887.03,572.16,63.16,570.0,375.0,385.0,1.2,0.06,0.42,0.004,0.001,0.001,201.0
7128,0.6,920.99,700.55,79.9,690.0,307.0,992.0,0.8,0.0037,0.44,0.004,0.001,0.04,222.0
7129,1.6,885.62,570.37,57.32,570.0,285.0,367.0,1.4,0.05,0.3,0.004,0.001,0.001,213.0
7130,1.4,880.7,572.1,59.51,570.0,281.0,338.0,1.2,0.05,0.25,0.01,0.001,0.001,212.0
7131,0.9,917.32,592.28,69.83,690.0,306.0,955.0,0.5,0.0033,0.56,0.016,0.019,0.051,253.0
7132,1.2,876.15,617.23,55.82,600.0,454.0,152.0,1.2,0.09,1.35,0.064,0.03,0.014,382.0
7133,3.0,885.77,570.2,44.47,570.0,245.0,405.0,1.8,0.06,0.28,0.004,0.001,0.001,215.0
7134,0.8,906.52,565.16,70.39,670.0,424.0,834.0,0.8,0.04,0.16,0.004,0.001,0.001,160.0
7135,0.8,902.6,576.38,74.0,690.0,326.0,968.0,1.2,0.0031,0.3,0.008,0.001,0.001,202.0
7136,0.8,900.48,567.57,72.37,670.0,426.0,944.0,0.8,0.04,0.15,0.01,0.001,0.001,159.0
7137,0.7,917.0,699.66,78.21,690.0,331.0,966.0,0.5,0.0031,0.43,0.006,0.001,0.04,221.0
7138,0.65,914.81,700.79,80.71,660.0,428.0,791.0,0.3,0.002,0.06,0.005,0.001,0.06,139.0
7139,2.0,882.24,591.68,46.13,600.0,253.0,425.0,1.2,0.08,1.35,0.0359,0.031,0.015,383.0
7140,1.2,875.21,575.58,65.31,570.0,329.0,321.0,1.2,0.06,0.4,0.004,0.001,0.001,210.0
7141,2.0,897.52,579.53,55.07,590.0,262.0,387.0,1.5,0.06,0.4,0.004,0.001,0.001,212.0
7142,0.6,882.95,580.99,78.64,570.0,304.0,333.0,1.0,0.06,0.44,0.0089,0.001,0.001,212.0
7143,1.2,888.63,572.96,61.56,570.0,357.0,270.0,1.2,0.05,0.41,0.005,0.001,0.001,182.0
7144,1.5,885.53,572.46,60.26,570.0,304.0,333.0,1.2,0.05,0.45,0.006,0.001,0.001,228.0
7145,1.2,905.17,576.67,65.31,570.0,284.0,342.0,1.2,0.06,0.26,0.01,0.001,0.001,200.0
7146,0.7,922.17,699.75,81.88,660.0,425.0,780.0,0.3,0.0021,0.05,0.0049,0.001,0.0599,136.0
7147,1.8,904.0,568.75,63.26,670.0,426.0,900.0,1.1,0.03,0.16,0.002,0.001,0.001,179.0
7148,1.0,920.36,700.32,68.59,690.0,305.0,981.0,0.5,0.0027,0.41,0.006,0.001,0.039,240.0
7149,0.65,909.66,566.75,77.4,670.0,425.0,900.0,0.8,0.03,0.15,0.008,0.001,0.001,169.0
7150,0.6,882.68,570.8,79.8,590.0,305.0,342.0,1.0,0.05,0.42,0.002,0.001,0.001,200.0
7151,0.6,906.59,567.5,77.61,670.0,425.0,930.0,0.8,0.04,0.17,0.003,0.001,0.001,161.0
7152,1.5,889.81,575.38,60.26,570.0,410.0,194.0,1.2,0.06,0.47,0.003,0.001,0.001,219.0
7153,3.0,889.7,575.25,44.47,590.0,246.0,390.0,1.8,0.05,0.35,0.004,0.001,0.001,214.0
7154,0.75,897.12,572.57,70.04,670.0,429.0,913.0,0.8,0.037,0.18,0.003,0.001,0.001,149.0
7155,1.0,882.37,576.96,72.11,590.0,246.0,404.0,1.2,0.06,0.47,0.002,0.001,0.001,190.0
7156,1.2,919.31,572.14,69.2,670.0,428.0,900.0,0.8,0.045,0.18,0.004,0.001,0.001,170.0
7157,1.2,884.27,574.09,62.06,570.0,281.0,373.0,1.2,0.07,0.2599,0.006,0.001,0.001,202.0
7158,0.6,885.71,571.37,79.8,590.0,281.0,356.0,1.0,0.05,0.47,0.004,0.001,0.001,235.0
7159,1.2,901.17,575.89,64.86,590.0,244.0,405.0,1.2,0.06,0.29,0.003,0.001,0.001,202.0
7160,1.0,892.92,572.11,72.11,590.0,246.0,400.0,1.2,0.06,0.46,0.005,0.001,0.001,212.0
7161,0.8,914.87,697.94,79.38,660.0,367.0,780.0,0.3,0.0018,0.06,0.004,0.001,0.061,143.0
7162,1.2,875.01,572.56,61.56,590.0,266.0,399.0,1.2,0.04,0.25,0.004,0.001,0.001,195.0
7163,0.8,917.18,698.72,79.38,660.0,368.0,742.0,0.3,0.0021,0.06,0.003,0.001,0.061,133.0
7164,1.25,873.39,568.24,65.84,590.0,376.0,409.0,0.8,0.033,0.2,0.008,0.001,0.001,197.0
7165,1.02,883.77,570.3,65.83,590.0,255.0,378.0,1.2,0.05,0.4,0.002,0.001,0.001,192.0
7166,3.0,886.54,680.91,44.25,570.0,265.0,350.0,2.2,0.05,0.22,0.006,0.001,0.001,194.0
7167,1.8,873.77,574.52,54.38,590.0,370.0,405.0,1.4,0.04,0.25,0.007,0.001,0.001,206.0
7168,1.0,904.03,698.32,77.2,660.0,366.0,810.0,0.3,0.002,0.05,0.005,0.001,0.059,159.0
7169,2.0,888.87,677.89,54.33,590.0,366.0,391.0,2.0,0.035,0.21,0.002,0.001,0.001,203.0
7170,0.6,887.84,574.96,75.76,570.0,262.0,389.0,1.0,0.06,0.29,0.008,0.001,0.001,214.0
7171,0.8,913.58,698.71,73.2,690.0,307.0,979.0,0.5,0.0031,0.4699,0.006,0.001,0.0439,225.0
7172,1.25,912.83,568.56,67.93,670.0,436.0,891.0,0.8,0.0299,0.14,0.006,0.001,0.001,162.0
7173,2.0,897.83,682.53,54.58,570.0,248.0,389.0,2.2,0.032,0.2,0.006,0.001,0.001,199.0
7174,1.2,915.13,702.06,62.31,690.0,307.0,1019.0,0.5,0.0021,0.44,0.005,0.001,0.042,213.0
7175,2.25,904.24,697.38,62.02,690.0,305.0,993.0,0.6,0.0017,0.06,0.004,0.001,0.057,141.0
7176,1.15,889.37,577.97,63.16,570.0,465.0,303.0,1.2,0.0599,0.4499,0.013,0.001,0.001,212.0
7177,0.75,922.79,700.44,74.37,690.0,308.0,1005.0,0.5,0.0027,0.4199,0.0099,0.001,0.0379,218.0
7178,0.8,911.55,699.88,79.38,660.0,369.0,780.0,0.6,0.002,0.07,0.003,0.001,0.058,151.0
7179,2.0,885.53,569.87,54.76,590.0,243.0,390.0,1.8,0.05,0.27,0.003,0.001,0.001,205.0
7180,1.2,918.81,699.17,72.76,660.0,388.0,731.0,0.3,0.002,0.05,0.004,0.001,0.063,133.0
7181,0.63,903.37,570.88,75.43,570.0,348.0,287.0,0.8,0.03,0.24,0.008,0.001,0.001,199.0
7182,0.8,913.86,700.08,79.38,660.0,365.0,780.0,0.3,0.0022,0.05,0.008,0.001,0.061,134.0
7183,1.5,908.21,563.92,70.48,670.0,427.0,900.0,0.8,0.045,0.17,0.006,0.001,0.001,170.0
7184,1.2,917.25,697.23,72.89,660.0,366.0,810.0,1.0,0.0022,0.06,0.006,0.001,0.058,174.0
7185,1.2,925.75,698.63,62.31,690.0,336.0,928.0,0.5,0.0025,0.41,0.006,0.001,0.043,211.0
7186,1.5,890.76,572.99,59.66,590.0,247.0,404.0,1.2,0.07,0.43,0.005,0.001,0.001,185.0
7187,1.5,889.28,573.05,60.05,570.0,261.0,375.0,1.2,0.05,0.28,0.002,0.001,0.001,206.0
7188,1.0,879.16,573.52,66.53,590.0,244.0,420.0,1.2,0.07,0.44,0.006,0.001,0.001,213.0
7189,0.9,922.0,696.44,78.49,660.0,367.0,795.0,0.3,0.003,0.09,0.007,0.001,0.059,153.0
7190,0.55,878.87,573.62,77.76,590.0,246.0,405.0,0.8,0.06,0.46,0.006,0.001,0.001,210.0
7191,0.7,878.63,572.0,76.43,590.0,248.0,420.0,1.0,0.05,0.27,0.004,0.001,0.001,226.0
7192,1.75,909.76,562.18,65.63,670.0,424.0,788.0,0.8,0.03,0.16,0.006,0.001,0.001,168.0
7193,2.5,888.61,679.1,48.9,590.0,365.0,405.0,2.2,0.03,0.21,0.002,0.001,0.001,194.0
7194,1.9,889.32,574.48,53.71,570.0,385.0,341.0,1.5,0.06,0.44,0.008,0.001,0.001,185.0
7195,3.0,896.22,681.8,48.9,570.0,391.0,356.0,2.2,0.03,0.19,0.002,0.001,0.001,194.0
7196,1.2,889.41,573.92,65.31,590.0,249.0,377.0,1.2,0.045,0.26,0.003,0.001,0.001,206.0
7197,0.65,915.13,704.43,80.71,660.0,427.0,759.0,0.3,0.003,0.08,0.006,0.001,0.055,150.0
7198,0.7,919.06,701.82,81.88,660.0,365.0,810.0,0.3,0.0021,0.08,0.0089,0.001,0.063,139.0
7199,1.25,904.8,570.68,65.84,570.0,366.0,362.0,0.8,0.03,0.2,0.007,0.001,0.001,224.0
7200,1.91,894.88,573.22,53.48,590.0,426.0,313.0,1.5,0.06,0.43,0.004,0.001,0.001,180.0
7201,0.65,912.76,569.14,77.4,670.0,428.0,930.0,0.8,0.03,0.17,0.005,0.001,0.001,161.0
7202,0.65,912.76,569.14,77.4,670.0,428.0,930.0,0.8,0.03,0.17,0.005,0.001,0.001,161.0
7203,1.25,890.71,572.96,65.08,590.0,372.0,354.0,1.2,0.06,0.42,0.006,0.001,0.001,190.0
7204,1.5,885.19,681.33,56.63,570.0,367.0,383.0,1.2,0.035,0.21,0.007,0.001,0.001,196.0
7205,1.9,890.39,570.71,53.71,570.0,245.0,375.0,1.5,0.06,0.44,0.012,0.001,0.001,190.0
7206,1.0,894.02,579.47,66.53,590.0,256.0,382.0,1.2,0.06,0.44,0.012,0.001,0.001,192.0
7207,1.5,883.9,578.71,56.63,570.0,309.0,329.0,1.2,0.05,0.28,0.002,0.001,0.001,199.0
7208,1.5,886.64,576.78,60.05,570.0,279.0,366.0,1.2,0.045,0.26,0.002,0.001,0.001,204.0
7209,1.5,888.62,570.77,59.66,570.0,266.0,383.0,1.2,0.06,0.46,0.004,0.001,0.001,190.0
7210,1.15,892.75,576.16,67.25,590.0,427.0,221.0,1.2,0.06,0.28,0.005,0.001,0.001,206.0
7211,1.5,892.03,572.56,59.66,600.0,246.0,420.0,1.2,0.06,0.44,0.003,0.001,0.001,195.0
7212,1.0,902.96,699.61,77.2,660.0,365.0,810.0,0.3,0.0023,0.05,0.007,0.001,0.06,143.0
7213,1.2,923.37,692.65,62.31,690.0,307.0,997.0,0.5,0.0032,0.4,0.005,0.001,0.038,206.0
7214,0.7,895.22,573.86,76.43,570.0,244.0,379.0,1.0,0.05,0.28,0.003,0.001,0.001,205.0
7215,0.7,913.87,698.08,81.88,660.0,365.0,795.0,0.3,0.0025,0.06,0.004,0.001,0.06,142.0
7216,3.0,890.06,572.92,44.47,570.0,252.0,403.0,1.8,0.05,0.28,0.002,0.001,0.001,211.0
7217,0.65,903.67,696.95,80.71,660.0,429.0,766.0,0.3,0.0016,0.06,0.005,0.001,0.064,138.0
7218,2.25,919.47,698.33,62.02,690.0,310.0,985.0,0.3,0.0022,0.07,0.005,0.001,0.064,150.0
7219,0.65,914.24,701.17,80.71,660.0,427.0,780.0,0.3,0.0019,0.07,0.003,0.001,0.061,144.0
7220,2.0,926.17,704.22,55.33,690.0,336.0,928.0,0.5,0.0018,0.4,0.005,0.001,0.043,213.0
7221,0.8,908.08,699.62,79.38,660.0,366.0,810.0,0.3,0.002,0.06,0.002,0.001,0.056,131.0
7222,0.7,917.57,700.08,76.53,690.0,323.0,1033.0,0.5,0.0027,0.46,0.007,0.001,0.042,213.0
7223,1.55,889.59,685.06,58.47,570.0,257.0,373.0,1.8,0.04,0.22,0.006,0.001,0.001,192.0
7224,0.9,885.38,576.03,69.63,590.0,439.0,197.0,1.2,0.04,0.28,0.005,0.001,0.001,210.0
7225,0.7,911.85,571.89,75.97,670.0,425.0,930.0,0.8,0.04,0.18,0.008,0.001,0.001,165.0
7226,1.0,911.9,569.64,74.23,670.0,425.0,930.0,0.8,0.045,0.15,0.005,0.001,0.001,163.0
7227,1.0,896.28,574.15,72.11,590.0,246.0,390.0,1.2,0.06,0.42,0.004,0.001,0.001,213.0
7228,1.2,897.14,573.55,65.51,590.0,250.0,376.0,1.2,0.08,0.37,0.003,0.001,0.001,213.0
7229,1.25,897.27,577.01,64.09,590.0,273.0,377.0,1.2,0.06,0.48,0.017,0.001,0.001,205.0
7230,1.25,917.18,698.79,71.64,660.0,368.0,776.0,0.5,0.0024,0.07,0.008,0.001,0.051,146.0
7231,1.5,892.25,578.26,62.05,590.0,256.0,393.0,1.2,0.04,0.29,0.002,0.001,0.001,213.0
7232,2.0,874.46,680.29,54.58,590.0,247.0,406.0,2.2,0.045,0.22,0.003,0.001,0.001,198.0
7233,0.8,916.75,704.3,79.38,670.0,423.0,910.0,0.6,0.0021,0.05,0.004,0.001,0.063,149.0
7234,1.5,891.04,576.67,59.66,590.0,269.0,396.0,1.2,0.06,0.43,0.003,0.001,0.001,185.0
7235,0.8,920.17,699.45,79.38,670.0,426.0,885.0,0.3,0.0022,0.07,0.005,0.001,0.059,131.0
7236,1.15,904.42,573.22,63.16,570.0,367.0,330.0,1.2,0.06,0.42,0.007,0.001,0.001,182.0
7237,0.63,911.46,563.02,75.43,590.0,278.0,388.0,0.8,0.035,0.22,0.005,0.001,0.001,240.0
7238,1.0,896.72,576.93,72.11,590.0,245.0,404.0,1.2,0.05,0.44,0.008,0.001,0.001,208.0
7239,0.65,916.86,699.98,80.71,660.0,431.0,777.0,0.3,0.002,0.05,0.004,0.001,0.058,130.0
7240,3.0,890.93,569.25,44.47,590.0,249.0,385.0,1.8,0.05,0.29,0.008,0.001,0.001,218.0
7241,1.5,889.5,584.55,60.26,590.0,246.0,390.0,1.2,0.07,0.43,0.008,0.001,0.001,215.0
7242,1.25,907.43,564.44,65.84,570.0,367.0,325.0,0.8,0.035,0.25,0.004,0.001,0.001,211.0
7243,1.5,891.45,577.2,59.66,570.0,258.0,387.0,1.2,0.05,0.43,0.007,0.001,0.001,190.0
7244,0.6,889.12,575.43,79.8,570.0,248.0,395.0,1.0,0.06,0.24,0.003,0.001,0.001,218.0
7245,0.6,893.95,564.26,77.86,670.0,428.0,929.0,0.8,0.04,0.16,0.005,0.001,0.001,162.0
7246,1.5,892.89,574.98,62.05,590.0,506.0,268.0,1.2,0.05,0.29,0.007,0.001,0.001,212.0
7247,1.54,884.09,571.31,58.47,570.0,390.0,247.0,1.5,0.06,0.45,0.01,0.001,0.001,200.0
7248,0.8,922.47,699.0,73.2,690.0,336.0,957.0,0.5,0.003,0.44,0.003,0.001,0.04,223.0
7249,1.5,885.23,572.38,60.05,570.0,280.0,357.0,1.2,0.06,0.44,0.008,0.001,0.001,212.0
7250,1.0,896.34,582.0,72.11,590.0,247.0,400.0,1.2,0.05,0.43,0.004,0.001,0.001,192.0
7251,0.75,893.27,564.55,70.04,670.0,424.0,929.0,0.8,0.035,0.16,0.003,0.001,0.001,151.0
7252,2.5,893.0,571.59,53.73,590.0,378.0,390.0,1.8,0.04,0.27,0.006,0.001,0.001,205.0
7253,1.2,904.82,567.42,69.2,670.0,431.0,927.0,0.8,0.035,0.17,0.005,0.001,0.001,168.0
7254,1.2,881.28,576.85,64.86,590.0,248.0,411.0,1.2,0.04,0.29,0.003,0.001,0.001,206.0
7255,1.6,882.41,571.72,61.0,570.0,374.0,341.0,1.4,0.05,0.3,0.024,0.001,0.001,188.0
7256,0.8,921.6,700.06,79.38,660.0,429.0,780.0,0.3,0.002,0.06,0.002,0.001,0.06,159.0
7257,0.6,901.6,567.54,79.1,670.0,428.0,914.0,0.8,0.0399,0.1599,0.008,0.001,0.001,174.0
7258,0.7,909.5,546.91,69.71,670.0,426.0,900.0,0.6,0.038,0.16,0.005,0.001,0.001,148.0
7259,0.6,897.27,571.88,79.1,670.0,430.0,913.0,0.8,0.035,0.19,0.0089,0.001,0.001,172.0
7260,0.7,932.94,700.0,78.21,690.0,308.0,990.0,0.5,0.0031,0.4799,0.004,0.001,0.0419,222.0
7261,0.9,891.7,574.93,69.63,570.0,388.0,318.0,1.2,0.07,0.27,0.004,0.001,0.001,211.0
7262,1.2,886.23,576.44,64.86,590.0,310.0,404.0,1.2,0.06,0.33,0.005,0.001,0.001,188.0
7263,0.8,905.72,573.72,68.12,670.0,428.0,900.0,0.8,0.04,0.18,0.004,0.001,0.001,144.0
7264,0.7,914.08,595.51,76.53,690.0,306.0,1019.0,0.5,0.0034,0.57,0.003,0.02,0.057,226.0
7265,1.5,887.71,571.76,60.05,590.0,246.0,360.0,1.2,0.06,0.25,0.006,0.001,0.001,212.0
7266,1.2,884.34,570.36,61.56,570.0,246.0,420.0,1.2,0.07,0.41,0.004,0.001,0.001,195.0
7267,0.9,914.94,566.12,69.0,670.0,431.0,930.0,0.8,0.03,0.17,0.0089,0.001,0.001,163.0
7268,0.67,909.67,709.92,82.63,660.0,371.0,778.0,0.3,0.0023,0.06,0.005,0.001,0.059,152.0
7269,0.9,911.14,585.69,69.83,690.0,307.0,990.0,0.5,0.0027,0.5,0.004,0.022,0.051,234.0
7270,0.7,910.88,701.34,81.88,660.0,426.0,771.0,0.6,0.0021,0.06,0.005,0.001,0.064,149.0
7271,1.2,883.44,574.69,64.86,590.0,251.0,402.0,1.2,0.043,0.27,0.002,0.001,0.001,203.0
7272,1.5,885.45,574.2,60.26,590.0,368.0,393.0,1.2,0.06,0.42,0.004,0.001,0.001,226.0
7273,1.9,901.41,680.89,53.95,570.0,433.0,263.0,1.8,0.045,0.24,0.006,0.001,0.001,199.0
7274,0.75,916.34,695.43,74.37,690.0,308.0,1020.0,0.5,0.003,0.4199,0.004,0.001,0.035,210.0
7275,0.75,918.65,701.26,78.03,690.0,308.0,1020.0,0.5,0.0018,0.46,0.006,0.001,0.041,213.0
7276,0.7,917.49,697.84,76.03,690.0,306.0,1005.0,0.5,0.0032,0.3899,0.004,0.001,0.038,213.0
7277,2.0,887.18,571.9,49.1,590.0,261.0,376.0,1.8,0.045,0.29,0.004,0.001,0.001,204.0
7278,2.5,873.02,567.82,53.73,570.0,260.0,377.0,1.8,0.0399,0.2599,0.004,0.001,0.001,205.0
7279,1.4,903.35,567.04,69.49,670.0,427.0,915.0,0.8,0.04,0.16,0.004,0.001,0.001,154.0
7280,1.5,895.34,573.61,56.63,590.0,385.0,388.0,1.2,0.05,0.27,0.002,0.001,0.001,218.0
7281,1.0,912.36,566.05,74.23,670.0,426.0,898.0,0.8,0.04,0.17,0.011,0.001,0.001,157.0
7282,2.0,881.62,574.19,57.44,590.0,249.0,403.0,1.4,0.043,0.27,0.002,0.001,0.001,205.0
7283,1.0,889.14,574.8,71.89,570.0,274.0,342.0,1.2,0.05,0.32,0.004,0.001,0.001,206.0
7284,0.7,920.57,700.24,81.88,660.0,427.0,776.0,0.5,0.002,0.05,0.005,0.001,0.059,144.0
7285,1.0,913.12,701.59,77.2,660.0,424.0,773.0,0.3,0.0021,0.05,0.007,0.001,0.056,143.0
7286,1.5,883.37,575.31,59.66,570.0,290.0,344.0,1.2,0.06,0.44,0.005,0.001,0.001,185.0
7287,1.6,885.63,610.92,48.69,600.0,302.0,330.0,1.2,0.08,1.35,0.0359,0.031,0.015,357.0
7288,0.65,929.55,700.48,77.73,690.0,309.0,1020.0,0.5,0.0029,0.43,0.007,0.001,0.041,229.0
7289,3.0,892.34,571.71,44.47,570.0,252.0,365.0,1.8,0.045,0.3,0.006,0.001,0.001,216.0
7290,1.35,918.06,699.4,69.4,660.0,426.0,795.0,0.6,0.0025,0.07,0.004,0.001,0.061,158.0
7291,2.5,893.54,684.45,53.55,570.0,247.0,387.0,2.2,0.05,0.2,0.003,0.001,0.001,195.0
7292,0.4,888.68,574.52,81.64,570.0,245.0,390.0,0.7,0.04,0.24,0.005,0.001,0.001,187.0
7293,1.2,910.93,699.58,62.31,690.0,307.0,979.0,0.5,0.0027,0.41,0.006,0.001,0.042,204.0
7294,1.0,886.98,574.02,65.77,590.0,251.0,415.0,1.2,0.045,0.26,0.004,0.001,0.001,223.0
7295,0.65,920.04,698.91,80.71,660.0,428.0,767.0,0.3,0.0026,0.06,0.002,0.001,0.061,131.0
7296,0.6,918.77,697.25,82.17,670.0,425.0,930.0,0.3,0.0022,0.07,0.007,0.001,0.069,145.0
7297,1.6,881.73,680.81,57.13,600.0,277.0,403.0,1.8,0.045,0.19,0.003,0.001,0.001,164.0
7298,0.8,879.47,575.52,73.0,590.0,454.0,297.0,1.2,0.045,0.3,0.003,0.001,0.001,200.0
7299,1.2,919.76,698.77,62.31,690.0,308.0,965.0,0.5,0.0033,0.42,0.0089,0.001,0.043,221.0
7300,0.8,908.86,565.64,72.6,670.0,425.0,900.0,0.8,0.04,0.15,0.003,0.001,0.001,154.0
7301,2.0,889.59,573.25,54.76,570.0,467.0,215.0,1.8,0.04,0.25,0.007,0.001,0.001,212.0
7302,1.54,883.92,574.4,58.47,570.0,245.0,370.0,1.5,0.05,0.44,0.003,0.001,0.001,185.0
7303,1.2,909.89,698.53,72.89,670.0,425.0,944.0,1.0,0.002,0.0599,0.0049,0.001,0.0619,163.0
7304,1.0,877.89,573.8,66.53,590.0,249.0,417.0,1.2,0.07,0.47,0.007,0.001,0.001,208.0
7305,1.2,921.19,697.65,62.31,690.0,305.0,959.0,0.5,0.0025,0.4,0.005,0.001,0.04,199.0
7306,0.75,914.86,562.12,67.54,670.0,425.0,904.0,0.8,0.0399,0.15,0.006,0.001,0.001,151.0
7307,0.6,918.36,693.37,82.17,660.0,427.0,795.0,0.3,0.0026,0.06,0.011,0.001,0.063,153.0
7308,1.5,908.81,565.57,61.25,590.0,366.0,386.0,0.8,0.045,0.2,0.006,0.001,0.001,188.0
7309,0.9,914.53,570.88,69.27,670.0,429.0,915.0,0.8,0.0399,0.17,0.0149,0.001,0.001,165.0
7310,1.2,890.17,576.99,65.31,570.0,414.0,307.0,1.2,0.045,0.26,0.005,0.001,0.001,199.0
7311,0.55,885.73,577.64,77.76,570.0,275.0,393.0,0.8,0.07,0.4,0.006,0.001,0.001,214.0
7312,0.58,883.67,565.33,76.56,570.0,291.0,314.0,1.0,0.07,0.4,0.006,0.001,0.001,240.0
7313,3.15,883.23,573.96,41.69,570.0,247.0,387.0,1.8,0.045,0.26,0.003,0.001,0.001,217.0
7314,1.2,917.1,699.54,62.31,690.0,306.0,990.0,0.5,0.0032,0.45,0.007,0.001,0.043,218.0
7315,1.6,878.87,572.69,59.45,570.0,253.0,381.0,1.4,0.05,0.23,0.003,0.001,0.001,218.0
7316,0.6,915.95,700.22,82.17,670.0,428.0,900.0,0.3,0.0024,0.07,0.007,0.001,0.055,153.0
7317,1.0,908.77,565.8,74.23,670.0,429.0,926.0,0.8,0.035,0.17,0.0089,0.001,0.001,178.0
7318,2.0,888.48,573.25,49.1,590.0,251.0,399.0,1.8,0.05,0.26,0.005,0.001,0.001,210.0
7319,1.2,890.81,569.53,66.47,570.0,246.0,532.0,1.2,0.06,0.41,0.004,0.001,0.001,192.0
7320,1.2,921.4,704.95,62.31,690.0,308.0,988.0,0.5,0.0027,0.4,0.006,0.001,0.037,198.0
7321,0.55,897.07,578.66,77.76,590.0,258.0,391.0,1.0,0.06,0.46,0.006,0.001,0.001,221.0
7322,1.2,925.75,698.63,62.31,690.0,336.0,928.0,0.5,0.0025,0.41,0.006,0.001,0.043,211.0
7323,2.5,890.52,580.15,53.73,590.0,300.0,351.0,1.8,0.0399,0.28,0.003,0.001,0.001,221.0
7324,1.2,920.18,700.51,62.31,690.0,307.0,990.0,0.5,0.0027,0.43,0.003,0.001,0.041,237.0
7325,0.7,931.18,705.77,81.88,660.0,426.0,788.0,0.6,0.0021,0.06,0.005,0.001,0.06,148.0
7326,1.5,890.12,574.22,56.63,570.0,244.0,405.0,1.2,0.05,0.28,0.002,0.001,0.001,217.0
7327,0.65,881.95,570.09,73.72,590.0,365.0,405.0,1.0,0.05,0.29,0.016,0.001,0.001,228.0
7328,1.4,911.91,567.82,68.83,670.0,428.0,899.0,0.8,0.04,0.17,0.004,0.001,0.001,160.0
7329,0.6,913.46,565.79,79.1,670.0,425.0,900.0,0.8,0.04,0.17,0.004,0.001,0.001,174.0
7330,0.8,907.57,573.52,74.0,670.0,424.0,928.0,1.2,0.0022,0.35,0.006,0.001,0.001,208.0
7331,1.6,903.54,564.29,68.56,670.0,426.0,912.0,0.8,0.03,0.15,0.005,0.001,0.001,179.0
7332,0.65,916.05,701.1,80.71,660.0,367.0,810.0,0.6,0.0024,0.0599,0.004,0.001,0.0599,149.0
7333,1.0,892.46,571.76,72.11,590.0,272.0,366.0,1.2,0.08,0.43,0.006,0.001,0.001,215.0
7334,0.8,896.2,575.55,74.94,600.0,271.0,409.0,1.2,0.08,0.43,0.006,0.001,0.001,213.0
7335,0.9,886.78,572.64,74.2,590.0,255.0,397.0,1.2,0.06,0.43,0.003,0.001,0.001,214.0
7336,1.5,882.04,559.33,70.48,670.0,426.0,886.0,0.8,0.03,0.17,0.002,0.001,0.001,157.0
7337,2.3,885.81,615.07,44.05,600.0,263.0,418.0,1.2,0.08,1.25,0.048,0.033,0.011,368.0
7338,1.4,908.8,700.85,71.46,660.0,425.0,777.0,0.3,0.0019,0.06,0.004,0.001,0.064,145.0
7339,0.8,903.31,567.78,72.37,670.0,425.0,900.0,0.8,0.035,0.18,0.002,0.001,0.001,152.0
7340,1.2,884.13,569.11,65.31,600.0,251.0,398.0,1.2,0.05,0.25,0.002,0.001,0.001,200.0
7341,0.8,901.2,566.59,72.37,670.0,430.0,926.0,0.8,0.04,0.17,0.008,0.001,0.001,180.0
7342,0.8,919.64,699.01,79.38,660.0,366.0,780.0,0.3,0.0018,0.05,0.005,0.001,0.057,127.0
7343,1.2,881.95,579.86,65.83,590.0,535.0,176.0,1.2,0.045,0.26,0.004,0.001,0.001,181.0
7344,1.5,893.93,575.71,59.66,570.0,477.0,269.0,1.2,0.05,0.42,0.006,0.001,0.001,182.0
7345,0.55,880.79,575.33,77.76,590.0,247.0,374.0,0.7,0.06,0.45,0.01,0.001,0.001,220.0
7346,0.75,909.59,565.45,70.04,670.0,426.0,930.0,0.8,0.04,0.17,0.004,0.001,0.001,163.0
7347,1.0,899.55,571.46,72.11,590.0,374.0,353.0,1.2,0.05,0.42,0.002,0.001,0.001,258.0
7348,0.4,874.51,572.57,81.64,590.0,247.0,405.0,0.6,0.04,0.32,0.002,0.001,0.001,212.0
7349,2.0,891.76,677.41,54.58,590.0,249.0,402.0,2.2,0.04,0.21,0.005,0.001,0.001,193.0
7350,0.63,909.76,571.42,75.43,570.0,279.0,377.0,0.8,0.0299,0.17,0.0049,0.001,0.001,185.0
7351,1.55,879.51,680.63,58.47,590.0,271.0,366.0,1.8,0.0469,0.22,0.003,0.001,0.001,196.0
7352,1.2,915.44,698.79,62.31,690.0,306.0,1020.0,1.0,0.0023,0.38,0.004,0.001,0.038,205.0
7353,1.0,887.98,573.04,72.11,590.0,246.0,399.0,1.2,0.07,0.44,0.005,0.001,0.001,213.0
7354,0.9,918.67,697.94,71.72,690.0,309.0,984.0,0.5,0.0032,0.4,0.006,0.001,0.0359,203.0
7355,1.16,888.38,571.93,62.84,590.0,247.0,397.0,1.2,0.048,0.4499,0.004,0.001,0.001,212.0
7356,0.7,890.13,573.65,77.44,590.0,258.0,401.0,1.0,0.05,0.25,0.004,0.001,0.001,185.0
7357,0.8,917.38,700.06,79.38,670.0,427.0,900.0,0.3,0.0022,0.07,0.005,0.001,0.064,143.0
7358,1.2,895.25,559.95,55.82,600.0,313.0,352.0,1.2,0.07,1.28,0.056,0.033,0.013,401.0
7359,2.0,876.75,682.42,48.9,570.0,246.0,375.0,2.2,0.04,0.21,0.005,0.001,0.001,195.0
7360,0.8,909.58,699.52,79.38,660.0,367.0,810.0,0.3,0.0025,0.07,0.006,0.001,0.065,138.0
7361,1.5,920.12,701.51,69.46,660.0,425.0,780.0,0.3,0.0021,0.06,0.005,0.001,0.059,141.0
7362,2.4,880.2,594.75,46.7,600.0,349.0,318.0,1.2,0.09,1.32,0.0469,0.026,0.012,355.0
7363,1.5,879.24,576.97,60.05,570.0,275.0,320.0,1.2,0.05,0.26,0.003,0.001,0.001,218.0
7364,3.0,884.56,573.03,44.47,590.0,246.0,405.0,1.8,0.05,0.27,0.006,0.001,0.001,208.0
7365,0.65,921.36,700.58,80.71,660.0,425.0,760.0,0.3,0.0021,0.05,0.004,0.001,0.063,134.0
7366,0.8,920.64,701.25,79.38,670.0,425.0,904.0,0.2,0.0017,0.07,0.006,0.001,0.065,125.0
7367,1.0,879.7,571.27,65.77,590.0,276.0,358.0,1.2,0.048,0.28,0.002,0.001,0.001,209.0
7368,0.7,886.65,573.58,74.75,590.0,296.0,339.0,0.9,0.05,0.25,0.003,0.001,0.001,189.0
7369,0.7,884.68,572.61,77.44,590.0,493.0,233.0,1.0,0.04,0.3,0.005,0.001,0.001,208.0
7370,1.0,917.87,703.6,77.2,660.0,367.0,810.0,0.3,0.0022,0.05,0.004,0.001,0.06,128.0
7371,0.65,921.71,696.61,80.71,660.0,428.0,780.0,0.3,0.0021,0.07,0.0049,0.001,0.067,136.0
7372,0.65,917.03,701.29,80.71,660.0,427.0,719.0,0.6,0.0026,0.06,0.0089,0.001,0.064,137.0
7373,1.0,888.66,576.58,66.27,590.0,312.0,340.0,1.2,0.045,0.27,0.004,0.001,0.001,210.0
7374,1.0,920.49,704.14,68.59,690.0,305.0,1020.0,0.5,0.0021,0.37,0.006,0.001,0.043,199.0
7375,1.2,904.22,679.49,65.31,570.0,388.0,390.0,1.2,0.025,0.22,0.007,0.001,0.001,198.0
7376,1.5,886.66,576.02,56.2,570.0,272.0,351.0,1.2,0.07,0.48,0.006,0.001,0.001,195.0
7377,2.0,892.86,575.53,49.1,570.0,250.0,389.0,1.8,0.05,0.35,0.003,0.001,0.001,214.0
7378,1.5,890.14,574.71,62.05,570.0,275.0,329.0,1.2,0.045,0.25,0.004,0.001,0.001,205.0
7379,0.7,901.55,568.92,72.27,670.0,426.0,900.0,0.8,0.05,0.17,0.0089,0.001,0.001,165.0
7380,1.2,930.56,697.97,62.31,690.0,327.0,945.0,0.5,0.0024,0.43,0.005,0.001,0.041,205.0
7381,1.15,905.77,573.72,61.2,590.0,251.0,522.0,1.2,0.07,0.2899,0.006,0.001,0.001,190.0
7382,2.0,874.45,602.17,46.13,600.0,310.0,339.0,1.2,0.09,1.26,0.0359,0.025,0.0089,302.0
7383,2.0,889.05,678.88,54.58,570.0,424.0,307.0,2.2,0.04,0.21,0.004,0.001,0.001,192.0
7384,1.2,904.33,695.82,72.76,660.0,425.0,790.0,0.3,0.0018,0.06,0.005,0.001,0.052,140.0
7385,2.0,889.44,571.77,54.76,570.0,379.0,357.0,1.8,0.04,0.26,0.003,0.001,0.001,218.0
7386,1.54,885.58,576.48,58.47,600.0,247.0,430.0,1.5,0.06,0.44,0.006,0.001,0.001,185.0
7387,1.2,881.28,576.85,64.86,590.0,248.0,411.0,1.2,0.04,0.29,0.003,0.001,0.001,206.0
7388,1.25,914.17,577.82,65.84,570.0,413.0,265.0,0.8,0.04,0.22,0.01,0.001,0.001,223.0
7389,0.6,899.96,571.41,75.76,590.0,266.0,369.0,1.0,0.045,0.27,0.002,0.001,0.001,220.0
7390,1.5,892.44,572.75,56.63,570.0,262.0,389.0,1.2,0.05,0.3,0.006,0.001,0.001,212.0
7391,1.15,889.99,580.91,67.25,590.0,375.0,371.0,1.2,0.04,0.27,0.006,0.001,0.001,173.0
7392,1.0,871.29,572.68,65.77,590.0,368.0,389.0,1.2,0.05,0.26,0.005,0.001,0.001,189.0
7393,1.9,894.01,569.76,53.71,570.0,246.0,390.0,1.5,0.07,0.44,0.004,0.001,0.001,180.0
7394,1.8,888.25,559.3,68.33,670.0,427.0,915.0,0.8,0.035,0.16,0.002,0.001,0.001,179.0
7395,1.9,887.27,573.04,53.71,570.0,291.0,331.0,1.5,0.07,0.41,0.008,0.001,0.001,185.0
7396,1.2,916.76,699.25,62.31,690.0,308.0,938.0,0.5,0.0029,0.36,0.005,0.001,0.037,192.0
7397,1.9,918.09,697.49,61.44,660.0,427.0,780.0,0.3,0.0024,0.04,0.006,0.001,0.06,142.0
7398,2.0,890.33,575.68,54.76,570.0,471.0,276.0,1.8,0.045,0.25,0.002,0.001,0.001,218.0
7399,2.5,888.42,680.46,53.55,570.0,247.0,379.0,2.2,0.03,0.21,0.002,0.001,0.001,195.0
7400,0.8,915.66,565.83,70.39,670.0,425.0,916.0,0.8,0.035,0.1599,0.0089,0.001,0.001,166.0
7401,1.15,908.96,701.95,73.87,660.0,369.0,809.0,0.3,0.0024,0.08,0.005,0.001,0.0719,136.0
7402,0.67,903.64,566.68,76.73,670.0,427.0,909.0,0.8,0.05,0.17,0.005,0.001,0.001,178.0
7403,1.5,889.95,575.39,56.63,570.0,256.0,393.0,1.2,0.06,0.32,0.011,0.001,0.001,208.0
7404,1.54,886.33,575.08,58.47,570.0,246.0,389.0,1.5,0.06,0.44,0.004,0.001,0.001,190.0
7405,1.4,900.52,571.88,70.13,670.0,425.0,840.0,0.8,0.035,0.15,0.006,0.001,0.001,169.0
7406,1.2,914.27,701.65,62.31,690.0,343.0,916.0,0.5,0.0029,0.4,0.005,0.001,0.041,205.0
7407,1.0,892.45,573.56,66.27,590.0,366.0,390.0,1.2,0.05,0.25,0.003,0.001,0.001,199.0
7408,1.4,919.37,703.19,59.8,690.0,307.0,979.0,0.5,0.0029,0.48,0.007,0.001,0.045,214.0
7409,1.2,883.29,581.83,65.83,590.0,254.0,401.0,1.2,0.05,0.24,0.002,0.001,0.001,192.0
7410,1.16,892.65,572.92,62.84,590.0,247.0,390.0,1.2,0.06,0.43,0.005,0.001,0.001,208.0
7411,0.7,874.51,572.69,75.93,590.0,403.0,382.0,1.0,0.05,0.34,0.008,0.001,0.001,202.0
7412,2.0,894.12,688.58,54.58,570.0,252.0,374.0,2.2,0.05,0.25,0.006,0.001,0.001,198.0
7413,1.5,887.21,573.66,62.05,590.0,246.0,388.0,1.2,0.04,0.29,0.007,0.001,0.001,217.0
7414,0.4,877.66,573.18,81.64,590.0,252.0,382.0,0.7,0.042,0.27,0.002,0.001,0.001,212.0
7415,0.7,916.94,700.22,81.88,660.0,364.0,749.0,0.5,0.0032,0.07,0.004,0.001,0.0599,148.0
7416,1.0,883.33,570.23,66.27,570.0,388.0,318.0,1.2,0.045,0.29,0.005,0.001,0.001,196.0
7417,0.6,884.15,577.03,79.8,570.0,316.0,334.0,1.0,0.042,0.27,0.002,0.001,0.001,185.0
7418,0.96,912.68,699.07,75.38,660.0,427.0,780.0,0.3,0.0022,0.07,0.01,0.001,0.059,145.0
7419,0.9,886.48,572.01,69.13,570.0,306.0,335.0,1.2,0.05,0.4499,0.05,0.001,0.001,212.0
7420,0.8,910.9,700.63,79.38,660.0,368.0,761.0,0.3,0.0027,0.08,0.005,0.001,0.067,144.0
7421,0.8,895.45,573.52,70.39,670.0,426.0,900.0,0.8,0.05,0.18,0.002,0.001,0.001,179.0
7422,1.0,890.35,570.99,72.11,590.0,268.0,370.0,1.2,0.05,0.44,0.008,0.001,0.001,195.0
7423,2.3,878.57,576.15,57.44,570.0,248.0,378.0,1.8,0.043,0.24,0.003,0.001,0.001,184.0
7424,1.4,913.25,578.72,64.15,670.0,427.0,914.0,0.8,0.048,0.18,0.003,0.001,0.001,164.0
7425,1.55,912.38,568.05,64.78,670.0,428.0,915.0,0.8,0.048,0.18,0.003,0.001,0.001,166.0
7426,0.7,889.43,568.24,76.43,570.0,260.0,376.0,1.0,0.05,0.42,0.011,0.001,0.001,212.0
7427,0.75,913.44,699.25,80.63,660.0,365.0,740.0,0.3,0.0024,0.05,0.003,0.001,0.064,143.0
7428,2.0,900.5,679.57,57.42,590.0,276.0,358.0,2.2,0.03,0.2,0.006,0.001,0.001,198.0
7429,1.0,890.84,574.67,72.11,570.0,265.0,325.0,1.2,0.06,0.48,0.005,0.001,0.001,200.0
7430,0.8,887.12,576.82,73.0,590.0,285.0,372.0,1.2,0.05,0.26,0.005,0.001,0.001,188.0
7431,0.9,918.44,700.07,79.44,660.0,364.0,749.0,0.3,0.0027,0.07,0.005,0.001,0.067,135.0
7432,0.75,911.18,570.8,67.54,670.0,425.0,900.0,0.8,0.035,0.17,0.01,0.001,0.001,171.0
7433,0.8,917.18,698.72,79.38,660.0,368.0,742.0,0.3,0.0021,0.06,0.003,0.001,0.061,133.0
7434,1.5,889.47,586.5,60.26,570.0,266.0,378.0,1.2,0.06,0.46,0.004,0.001,0.001,228.0
7435,0.6,911.37,570.68,77.61,670.0,425.0,897.0,0.8,0.0399,0.15,0.006,0.001,0.001,162.0
7436,0.8,886.85,573.76,73.0,600.0,309.0,355.0,1.2,0.05,0.27,0.005,0.001,0.001,206.0
7437,1.0,880.77,573.27,65.77,590.0,417.0,368.0,1.2,0.04,0.22,0.003,0.001,0.001,197.0
7438,0.65,899.48,565.91,75.79,670.0,425.0,960.0,0.8,0.03,0.14,0.003,0.001,0.001,179.0
7439,1.15,888.36,574.65,63.16,570.0,465.0,303.0,1.2,0.0599,0.4499,0.013,0.001,0.001,189.0
7440,0.8,913.22,567.66,72.37,670.0,426.0,933.0,0.8,0.045,0.18,0.005,0.001,0.001,157.0
7441,0.6,900.71,567.87,79.1,670.0,426.0,930.0,0.8,0.032,0.15,0.004,0.001,0.001,174.0
7442,0.75,906.24,701.85,74.37,690.0,306.0,990.0,0.5,0.0027,0.4,0.007,0.001,0.035,202.0
7443,0.8,890.92,577.48,74.94,570.0,292.0,314.0,1.2,0.06,0.43,0.005,0.001,0.001,200.0
7444,0.5,889.15,570.22,81.96,590.0,371.0,385.0,1.0,0.06,0.42,0.004,0.001,0.001,226.0
7445,1.5,871.9,574.83,56.63,590.0,246.0,405.0,1.2,0.045,0.25,0.002,0.001,0.001,205.0
7446,1.2,885.26,572.97,62.06,590.0,248.0,405.0,1.2,0.05,0.2599,0.008,0.001,0.001,174.0
7447,1.5,893.25,572.28,60.26,590.0,273.0,377.0,1.2,0.06,0.43,0.005,0.001,0.001,226.0
7448,1.5,907.02,563.5,70.48,670.0,425.0,933.0,0.8,0.03,0.17,0.002,0.001,0.001,172.0
7449,3.0,884.94,570.78,44.47,590.0,297.0,351.0,1.8,0.05,0.29,0.003,0.001,0.001,217.0
7450,0.9,903.85,568.49,69.0,670.0,428.0,916.0,0.8,0.035,0.17,0.003,0.001,0.001,160.0
7451,1.2,883.11,572.23,65.31,590.0,249.0,384.0,1.2,0.07,0.2899,0.002,0.001,0.001,190.0
7452,0.8,912.59,573.15,74.0,670.0,428.0,865.0,1.2,0.002,0.34,0.002,0.001,0.001,188.0
