Repository: shagufta24/neural-architecture-search-with-differential-evolution

File: data.csv (part 17 of 18)
,Thickness,FRT,CT,% TCM Reduc,Cold Spot,Control Heating Time,Soaking Time,SPM Elongation,% Carbon,% Mn,%SI,%NB,%TI,YS (Mpa)
7453,2.0,914.46,568.46,64.84,670.0,425.0,900.0,0.8,0.035,0.18,0.002,0.001,0.001,179.0
7454,0.6,918.69,701.69,82.17,660.0,425.0,810.0,0.3,0.0019,0.06,0.002,0.001,0.06,143.0
7455,1.2,908.81,563.35,67.58,670.0,436.0,891.0,0.8,0.04,0.18,0.006,0.001,0.001,169.0
7456,0.7,915.74,700.14,81.88,660.0,428.0,796.0,0.3,0.0027,0.06,0.005,0.001,0.06,142.0
7457,0.8,919.64,699.01,79.38,660.0,366.0,780.0,0.3,0.0018,0.05,0.005,0.001,0.057,127.0
7458,0.8,880.89,579.95,72.5,590.0,256.0,401.0,1.2,0.05,0.3,0.002,0.001,0.001,208.0
7459,0.7,887.8,576.37,74.75,590.0,296.0,339.0,1.0,0.05,0.24,0.015,0.001,0.001,208.0
7460,0.7,914.86,697.31,81.88,670.0,425.0,900.0,0.3,0.0021,0.08,0.0089,0.001,0.063,142.0
7461,0.7,925.72,702.39,81.88,660.0,365.0,780.0,0.6,0.0021,0.08,0.0089,0.001,0.063,149.0
7462,0.7,907.11,567.01,72.27,670.0,427.0,914.0,0.8,0.048,0.16,0.005,0.001,0.001,160.0
7463,2.5,892.49,571.44,54.0,570.0,392.0,322.0,1.5,0.06,0.43,0.004,0.001,0.001,213.0
7464,0.8,919.14,702.66,79.38,660.0,427.0,810.0,0.6,0.0023,0.05,0.004,0.001,0.064,145.0
7465,1.0,891.48,575.91,66.27,590.0,502.0,244.0,1.2,0.04,0.27,0.005,0.001,0.001,195.0
7466,1.0,883.09,574.92,72.11,590.0,369.0,367.0,1.2,0.07,0.4,0.007,0.001,0.001,223.0
7467,0.8,919.99,697.32,77.03,690.0,307.0,990.0,0.5,0.0023,0.3899,0.005,0.001,0.039,200.0
7468,0.7,910.79,567.5,75.73,670.0,428.0,900.0,0.8,0.045,0.18,0.0089,0.001,0.001,179.0
7469,1.5,900.01,568.16,65.89,670.0,427.0,910.0,0.8,0.045,0.17,0.005,0.001,0.001,177.0
7470,0.8,904.7,703.78,79.38,660.0,427.0,810.0,0.5,0.002,0.07,0.004,0.001,0.055,156.0
7471,1.54,883.95,573.2,58.47,570.0,269.0,353.0,1.5,0.06,0.46,0.004,0.001,0.001,195.0
7472,1.6,888.19,574.18,57.32,570.0,255.0,396.0,1.4,0.035,0.2399,0.002,0.001,0.001,213.0
7473,1.2,896.98,576.38,65.31,590.0,247.0,404.0,1.2,0.05,0.27,0.003,0.001,0.001,190.0
7474,0.7,902.75,581.3,77.44,590.0,265.0,381.0,1.0,0.05,0.25,0.004,0.001,0.001,195.0
7475,0.7,892.07,568.59,77.44,590.0,297.0,351.0,1.0,0.05,0.25,0.004,0.001,0.001,174.0
7476,1.1,881.03,571.63,68.67,590.0,247.0,390.0,1.2,0.05,0.27,0.005,0.001,0.001,199.0
7477,0.58,907.06,579.33,76.56,590.0,278.0,349.0,1.0,0.05,0.49,0.005,0.001,0.001,247.0
7478,0.8,907.88,565.2,70.39,670.0,424.0,810.0,0.8,0.04,0.18,0.002,0.001,0.001,162.0
7479,1.0,895.15,574.5,72.11,590.0,367.0,390.0,1.2,0.05,0.41,0.004,0.001,0.001,214.0
7480,1.0,882.95,571.59,66.27,590.0,251.0,403.0,1.2,0.07,0.44,0.008,0.001,0.001,210.0
7481,2.0,881.2,683.07,54.58,590.0,255.0,392.0,2.2,0.04,0.23,0.007,0.001,0.001,192.0
7482,1.5,920.03,703.84,69.46,660.0,367.0,795.0,0.6,0.0017,0.08,0.007,0.001,0.055,158.0
7483,0.6,895.96,569.06,79.1,670.0,424.0,900.0,0.8,0.04,0.15,0.007,0.001,0.001,156.0
7484,1.2,891.15,574.16,61.56,590.0,248.0,418.0,1.2,0.05,0.27,0.006,0.001,0.001,190.0
7485,0.8,908.23,570.61,70.39,670.0,426.0,930.0,0.8,0.04,0.18,0.002,0.001,0.001,159.0
7486,0.4,887.48,574.53,81.64,560.0,264.0,371.0,0.6,0.06,0.23,0.003,0.001,0.001,213.0
7487,0.8,894.06,579.81,73.0,590.0,286.0,363.0,1.2,0.05,0.26,0.006,0.001,0.001,211.0
7488,2.3,900.62,576.7,57.44,590.0,310.0,327.0,1.8,0.05,0.29,0.007,0.001,0.001,182.0
7489,2.0,886.18,571.0,55.07,570.0,261.0,374.0,1.5,0.05,0.44,0.004,0.001,0.001,215.0
7490,1.5,888.81,573.32,60.05,570.0,254.0,364.0,1.2,0.05,0.29,0.008,0.001,0.001,206.0
7491,1.5,889.23,573.34,60.26,570.0,270.0,370.0,1.2,0.07,0.43,0.008,0.001,0.001,228.0
7492,1.0,920.84,699.58,77.2,670.0,427.0,900.0,0.3,0.0024,0.06,0.003,0.001,0.061,148.0
7493,1.6,882.0,571.31,59.05,570.0,418.0,321.0,1.4,0.05,0.27,0.004,0.001,0.001,198.0
7494,0.7,924.11,700.79,81.88,660.0,426.0,778.0,0.3,0.0023,0.07,0.003,0.001,0.061,142.0
7495,0.8,913.78,578.3,74.0,670.0,430.0,810.0,1.2,0.0021,0.33,0.002,0.001,0.001,199.0
7496,0.8,885.24,566.49,72.37,670.0,430.0,926.0,0.8,0.05,0.16,0.006,0.001,0.001,160.0
7497,1.5,884.2,574.39,56.63,590.0,403.0,384.0,1.2,0.06,0.26,0.01,0.001,0.001,213.0
7498,0.8,922.47,699.0,73.2,690.0,336.0,957.0,0.5,0.003,0.44,0.003,0.001,0.04,223.0
7499,0.8,905.59,566.47,72.37,670.0,427.0,915.0,0.8,0.04,0.17,0.007,0.001,0.001,169.0
7500,1.5,899.26,586.41,63.86,570.0,243.0,383.0,1.2,0.05,0.31,0.003,0.001,0.001,218.0
7501,1.25,891.36,571.06,65.08,590.0,245.0,390.0,1.2,0.07,0.42,0.007,0.001,0.001,212.0
7502,1.5,892.41,574.36,60.05,570.0,246.0,395.0,1.2,0.05,0.27,0.004,0.001,0.001,212.0
7503,0.7,909.14,702.66,81.88,660.0,425.0,780.0,0.3,0.0023,0.06,0.004,0.001,0.058,135.0
7504,0.7,877.79,572.31,75.93,590.0,245.0,404.0,1.0,0.045,0.28,0.008,0.001,0.001,210.0
7505,2.0,878.54,572.69,54.6,590.0,419.0,353.0,1.4,0.05,0.26,0.005,0.001,0.001,191.0
7506,0.7,888.24,571.03,72.0,670.0,428.0,902.0,0.8,0.033,0.17,0.008,0.001,0.001,155.0
7507,1.0,880.77,569.51,72.11,570.0,246.0,390.0,1.2,0.06,0.41,0.006,0.001,0.001,195.0
7508,1.1,887.33,573.49,68.67,590.0,364.0,390.0,1.2,0.045,0.26,0.004,0.001,0.001,202.0
7509,2.0,893.12,682.48,54.33,590.0,250.0,400.0,2.0,0.025,0.23,0.005,0.001,0.001,210.0
7510,0.8,917.46,700.9,79.38,670.0,425.0,930.0,0.3,0.002,0.06,0.004,0.001,0.063,143.0
7511,0.65,904.64,694.83,80.71,660.0,427.0,780.0,0.3,0.0027,0.06,0.003,0.001,0.06,141.0
7512,1.5,884.21,575.83,59.66,570.0,428.0,333.0,1.2,0.0799,0.43,0.006,0.001,0.001,195.0
7513,1.2,902.21,701.36,72.76,660.0,426.0,750.0,0.3,0.0023,0.08,0.0089,0.001,0.065,154.0
7514,1.54,894.51,575.19,58.47,590.0,249.0,390.0,1.5,0.06,0.41,0.002,0.001,0.001,195.0
7515,1.0,892.31,573.35,72.11,590.0,248.0,392.0,1.2,0.06,0.5,0.011,0.001,0.001,204.0
7516,2.25,894.51,573.51,53.94,570.0,306.0,292.0,1.5,0.06,0.41,0.004,0.001,0.001,215.0
7517,0.6,909.98,696.47,79.9,690.0,306.0,990.0,0.5,0.0033,0.41,0.01,0.001,0.033,206.0
7518,1.0,907.29,569.48,74.23,670.0,427.0,937.0,0.8,0.035,0.16,0.002,0.001,0.001,179.0
7519,1.2,890.02,576.4,65.51,570.0,246.0,395.0,1.2,0.06,0.42,0.003,0.001,0.001,212.0
7520,1.88,884.41,576.98,51.93,570.0,402.0,323.0,1.5,0.08,0.46,0.005,0.001,0.001,190.0
7521,0.63,883.27,573.98,77.61,600.0,277.0,375.0,0.8,0.05,0.43,0.003,0.001,0.001,185.0
7522,1.0,886.42,571.46,66.27,590.0,403.0,384.0,1.2,0.04,0.27,0.003,0.001,0.001,190.0
7523,1.16,886.76,574.75,62.84,590.0,285.0,350.0,1.2,0.06,0.46,0.003,0.001,0.001,201.0
7524,1.6,895.11,679.94,57.13,590.0,251.0,386.0,1.8,0.04,0.23,0.006,0.001,0.001,196.0
7525,1.5,892.61,574.21,56.63,570.0,288.0,365.0,1.2,0.05,0.28,0.007,0.001,0.001,206.0
7526,3.0,893.89,680.01,44.09,590.0,246.0,393.0,2.0,0.04,0.23,0.006,0.001,0.001,221.0
7527,0.8,917.16,698.2,79.38,660.0,426.0,795.0,0.3,0.0017,0.07,0.005,0.001,0.066,130.0
7528,0.65,917.53,696.27,80.71,670.0,426.0,833.0,0.3,0.002,0.06,0.004,0.001,0.059,132.0
7529,0.7,917.66,700.39,81.88,670.0,427.0,900.0,0.3,0.0016,0.05,0.005,0.001,0.062,132.0
7530,1.2,877.78,571.69,65.51,570.0,428.0,333.0,1.2,0.06,0.45,0.006,0.001,0.001,210.0
7531,2.0,891.65,571.58,49.1,590.0,248.0,420.0,1.8,0.06,0.28,0.004,0.001,0.001,215.0
7532,3.0,888.7,572.9,44.47,590.0,250.0,385.0,1.8,0.05,0.3199,0.002,0.001,0.001,217.0
7533,0.8,891.87,572.78,73.0,590.0,258.0,407.0,1.2,0.05,0.3199,0.002,0.001,0.001,210.0
7534,0.8,912.19,572.27,74.0,670.0,427.0,930.0,1.2,0.0031,0.3,0.008,0.001,0.001,208.0
7535,1.5,894.86,570.02,60.05,590.0,244.0,405.0,1.2,0.045,0.26,0.004,0.001,0.001,199.0
7536,1.16,887.95,567.1,62.84,590.0,398.0,354.0,1.2,0.06,0.48,0.005,0.001,0.001,208.0
7537,1.0,914.4,700.38,77.2,660.0,434.0,750.0,0.6,0.002,0.05,0.005,0.001,0.059,152.0
7538,1.5,881.71,568.07,60.05,590.0,245.0,405.0,1.2,0.05,0.28,0.015,0.001,0.001,213.0
7539,0.7,926.8,695.23,81.88,660.0,428.0,810.0,0.6,0.0021,0.05,0.0049,0.001,0.0599,155.0
7540,1.55,882.06,572.84,54.63,570.0,427.0,320.0,1.5,0.0599,0.46,0.004,0.001,0.001,185.0
7541,1.85,890.6,574.4,53.1,570.0,366.0,360.0,1.4,0.044,0.25,0.003,0.001,0.001,198.0
7542,0.7,897.05,554.34,69.71,670.0,426.0,900.0,0.6,0.035,0.16,0.004,0.001,0.001,153.0
7543,1.2,880.65,569.86,61.56,590.0,271.0,397.0,1.2,0.045,0.27,0.005,0.001,0.001,176.0
7544,1.2,879.95,611.01,55.82,600.0,450.0,218.0,1.2,0.08,1.32,0.049,0.034,0.015,416.0
7545,1.0,920.16,697.48,77.2,660.0,425.0,810.0,0.3,0.002,0.07,0.004,0.001,0.062,139.0
7546,0.8,908.73,697.98,79.38,660.0,427.0,776.0,0.3,0.0023,0.06,0.002,0.001,0.058,132.0
7547,1.5,879.01,577.63,61.68,570.0,284.0,380.0,1.2,0.0399,0.2599,0.007,0.001,0.001,200.0
7548,0.6,921.54,705.37,79.9,690.0,324.0,971.0,0.5,0.0031,0.4,0.007,0.001,0.038,206.0
7549,3.0,883.65,576.95,44.47,570.0,254.0,362.0,1.8,0.04,0.26,0.004,0.001,0.001,216.0
7550,3.0,891.11,570.69,44.47,590.0,246.0,430.0,1.8,0.05,0.23,0.002,0.001,0.001,208.0
7551,1.4,903.47,563.3,64.15,670.0,424.0,930.0,0.8,0.035,0.19,0.006,0.001,0.001,178.0
7552,2.0,890.99,681.03,48.9,590.0,367.0,419.0,2.2,0.04,0.22,0.008,0.001,0.001,192.0
7553,1.8,879.07,594.64,51.47,600.0,291.0,369.0,1.2,0.09,1.33,0.059,0.038,0.019,427.0
7554,1.4,879.93,574.97,62.32,590.0,250.0,390.0,1.2,0.045,0.26,0.002,0.001,0.001,193.0
7555,1.0,914.63,571.51,74.23,670.0,425.0,910.0,0.8,0.045,0.18,0.004,0.001,0.001,155.0
7556,0.6,891.54,580.42,79.3,590.0,245.0,405.0,1.0,0.04,0.24,0.004,0.001,0.001,189.0
7557,1.5,890.06,566.74,70.48,670.0,427.0,900.0,0.8,0.05,0.15,0.005,0.001,0.001,157.0
7558,0.8,914.87,697.94,79.38,660.0,367.0,780.0,0.3,0.0018,0.06,0.004,0.001,0.061,143.0
7559,1.2,889.68,578.02,64.86,590.0,256.0,394.0,1.2,0.05,0.25,0.004,0.001,0.001,199.0
7560,1.2,884.43,575.23,61.56,590.0,248.0,420.0,1.2,0.05,0.26,0.015,0.001,0.001,208.0
7561,0.65,923.87,699.35,80.71,670.0,425.0,898.0,0.3,0.002,0.07,0.002,0.001,0.06,144.0
7562,0.8,915.22,700.33,79.38,670.0,424.0,900.0,0.6,0.0018,0.07,0.002,0.001,0.062,142.0
7563,0.75,891.85,576.08,74.7,570.0,378.0,379.0,0.8,0.07,0.42,0.004,0.001,0.001,215.0
7564,0.6,912.28,701.9,79.9,690.0,308.0,1018.0,0.5,0.0026,0.45,0.006,0.001,0.041,213.0
7565,1.5,884.4,574.87,60.05,570.0,455.0,240.0,1.2,0.04,0.27,0.006,0.001,0.001,204.0
7566,1.6,871.21,573.97,61.0,570.0,277.0,374.0,1.4,0.045,0.34,0.007,0.001,0.001,201.0
7567,0.96,922.21,698.95,75.38,660.0,427.0,795.0,0.6,0.0017,0.05,0.004,0.001,0.056,150.0
7568,1.55,887.37,682.36,58.47,570.0,472.0,178.0,1.8,0.05,0.22,0.005,0.001,0.001,196.0
7569,1.5,920.46,572.96,70.48,670.0,426.0,900.0,0.8,0.035,0.16,0.008,0.001,0.001,164.0
7570,1.5,889.62,572.74,60.05,570.0,366.0,389.0,1.2,0.048,0.24,0.002,0.001,0.001,199.0
7571,0.7,919.77,702.68,81.88,670.0,425.0,923.0,0.3,0.0017,0.05,0.004,0.001,0.058,136.0
7572,0.9,887.28,575.88,69.9,570.0,250.0,385.0,1.2,0.06,0.43,0.004,0.001,0.001,223.0
7573,1.0,889.74,573.05,66.27,590.0,248.0,405.0,1.2,0.045,0.3,0.011,0.001,0.001,190.0
7574,1.2,884.31,571.16,62.06,590.0,368.0,405.0,1.2,0.0399,0.2399,0.0049,0.001,0.001,206.0
7575,0.55,884.89,575.35,77.76,570.0,298.0,337.0,0.7,0.06,0.43,0.003,0.001,0.001,185.0
7576,0.7,917.91,698.6,78.67,690.0,307.0,960.0,0.7,0.0027,0.32,0.004,0.001,0.037,218.0
7577,1.2,879.9,580.74,64.86,590.0,382.0,390.0,1.2,0.05,0.26,0.006,0.001,0.001,207.0
7578,0.7,921.95,706.73,81.88,660.0,366.0,810.0,0.3,0.0015,0.08,0.003,0.001,0.063,146.0
7579,1.2,895.09,558.24,55.82,600.0,246.0,435.0,1.2,0.06,1.29,0.03,0.027,0.013,408.0
7580,1.2,888.09,573.63,66.47,570.0,414.0,307.0,1.2,0.05,0.42,0.005,0.001,0.001,205.0
7581,0.75,928.0,701.63,74.37,690.0,307.0,990.0,0.5,0.0027,0.4,0.007,0.001,0.035,197.0
7582,2.0,885.44,572.67,54.76,590.0,371.0,397.0,1.8,0.05,0.28,0.007,0.001,0.001,218.0
7583,1.6,887.24,680.88,57.13,570.0,249.0,371.0,1.8,0.04,0.22,0.002,0.001,0.001,196.0
7584,0.75,887.14,565.06,70.04,670.0,425.0,904.0,0.8,0.035,0.17,0.004,0.001,0.001,163.0
7585,1.6,879.89,573.93,57.47,600.0,287.0,394.0,1.5,0.05,0.44,0.002,0.001,0.001,226.0
7586,0.8,914.87,702.09,79.38,660.0,370.0,795.0,0.3,0.0018,0.05,0.003,0.001,0.06,135.0
7587,2.0,889.02,681.7,48.63,590.0,243.0,405.0,2.0,0.04,0.18,0.002,0.001,0.001,210.0
7588,1.6,893.03,678.65,57.13,590.0,281.0,370.0,1.8,0.035,0.19,0.003,0.001,0.001,192.0
7589,0.8,907.0,567.4,72.37,670.0,434.0,891.0,0.8,0.03,0.15,0.005,0.001,0.001,174.0
7590,1.5,905.32,699.22,69.46,660.0,424.0,725.0,0.3,0.002,0.07,0.005,0.001,0.063,148.0
7591,1.0,887.16,573.31,72.11,590.0,275.0,376.0,1.2,0.08,0.43,0.006,0.001,0.001,223.0
7592,1.0,892.88,577.17,72.11,590.0,283.0,349.0,1.2,0.06,0.44,0.011,0.001,0.001,205.0
7593,1.2,901.82,573.16,65.51,570.0,245.0,410.0,1.2,0.05,0.45,0.005,0.001,0.001,192.0
7594,1.2,889.79,576.08,65.51,570.0,253.0,383.0,1.2,0.05,0.45,0.005,0.001,0.001,200.0
7595,2.0,893.86,574.73,54.76,570.0,269.0,365.0,1.8,0.05,0.24,0.002,0.001,0.001,212.0
7596,2.5,888.61,679.1,48.9,590.0,365.0,405.0,2.2,0.03,0.21,0.002,0.001,0.001,194.0
7597,0.58,887.75,571.09,79.07,570.0,366.0,362.0,1.0,0.07,0.44,0.008,0.001,0.001,231.0
7598,1.6,885.62,576.97,59.05,590.0,248.0,411.0,1.4,0.045,0.21,0.007,0.001,0.001,209.0
7599,0.8,915.71,570.19,72.37,670.0,429.0,897.0,0.8,0.04,0.18,0.01,0.001,0.001,172.0
7600,1.5,883.57,572.87,59.66,570.0,276.0,374.0,1.2,0.06,0.43,0.013,0.001,0.001,185.0
7601,1.5,885.37,572.94,59.66,570.0,250.0,379.0,1.2,0.06,0.42,0.003,0.001,0.001,200.0
7602,1.6,889.44,571.89,59.05,570.0,276.0,374.0,1.4,0.045,0.26,0.003,0.001,0.001,196.0
7603,1.2,909.45,709.52,62.31,690.0,304.0,990.0,0.5,0.0032,0.48,0.006,0.001,0.044,215.0
7604,1.4,884.5,575.65,59.09,570.0,498.0,267.0,1.2,0.06,0.45,0.005,0.001,0.001,182.0
7605,0.7,929.43,697.6,76.53,690.0,310.0,958.0,0.5,0.0025,0.42,0.004,0.001,0.04,205.0
7606,1.0,892.62,576.46,72.11,590.0,247.0,390.0,1.2,0.05,0.41,0.004,0.001,0.001,195.0
7607,0.8,881.31,573.07,73.0,570.0,243.0,405.0,1.2,0.05,0.28,0.002,0.001,0.001,210.0
7608,2.0,889.95,683.41,48.9,570.0,257.0,373.0,2.2,0.04,0.21,0.005,0.001,0.001,193.0
7609,0.7,922.36,700.97,81.88,660.0,425.0,789.0,0.3,0.0019,0.07,0.005,0.001,0.057,133.0
7610,1.5,891.84,574.94,60.05,590.0,266.0,369.0,1.2,0.04,0.26,0.004,0.001,0.001,204.0
7611,1.2,905.67,563.76,69.2,670.0,428.0,930.0,0.8,0.035,0.17,0.0089,0.001,0.001,167.0
7612,1.16,888.82,577.37,62.84,590.0,247.0,397.0,1.2,0.048,0.4499,0.004,0.001,0.001,212.0
7613,1.0,881.43,573.69,66.27,590.0,247.0,405.0,1.2,0.05,0.26,0.003,0.001,0.001,218.0
7614,1.2,884.1,574.69,65.31,570.0,399.0,306.0,1.2,0.045,0.28,0.004,0.001,0.001,202.0
7615,0.8,914.16,572.69,74.0,670.0,426.0,914.0,1.2,0.003,0.32,0.008,0.001,0.001,189.0
7616,1.2,882.01,569.94,64.86,590.0,367.0,388.0,1.2,0.045,0.19,0.007,0.001,0.001,229.0
7617,0.7,911.68,699.47,81.88,660.0,426.0,780.0,0.6,0.0028,0.05,0.006,0.001,0.0599,131.0
7618,1.0,921.49,703.36,77.2,660.0,369.0,810.0,0.3,0.0019,0.07,0.003,0.001,0.061,139.0
7619,0.8,897.58,575.16,74.94,590.0,290.0,346.0,1.0,0.07,0.41,0.004,0.001,0.001,242.0
7620,1.0,912.34,693.66,77.2,660.0,425.0,786.0,0.3,0.0018,0.06,0.007,0.001,0.064,142.0
7621,0.8,915.6,703.05,79.38,660.0,427.0,779.0,0.3,0.0018,0.06,0.004,0.001,0.057,158.0
7622,1.0,889.06,573.57,72.11,570.0,402.0,323.0,1.2,0.07,0.48,0.0089,0.001,0.001,195.0
7623,0.55,884.15,575.49,79.41,570.0,372.0,355.0,0.7,0.05,0.43,0.003,0.001,0.001,232.0
7624,2.5,889.47,681.34,53.55,570.0,250.0,390.0,2.2,0.035,0.21,0.005,0.001,0.001,194.0
7625,0.8,920.03,703.0,79.38,660.0,366.0,818.0,0.3,0.0023,0.07,0.004,0.001,0.062,138.0
7626,1.25,889.1,575.67,64.09,590.0,245.0,405.0,1.2,0.06,0.48,0.017,0.001,0.001,210.0
7627,2.0,897.06,684.64,54.58,570.0,246.0,381.0,2.2,0.045,0.22,0.007,0.001,0.001,196.0
7628,1.6,897.22,678.5,57.13,570.0,246.0,393.0,1.8,0.045,0.22,0.007,0.001,0.001,192.0
7629,1.5,882.57,577.56,56.63,570.0,314.0,324.0,1.2,0.05,0.29,0.002,0.001,0.001,218.0
7630,0.8,925.21,700.59,79.38,660.0,427.0,810.0,0.5,0.0022,0.07,0.005,0.001,0.059,150.0
7631,1.35,905.15,698.02,69.4,660.0,368.0,748.0,0.3,0.0022,0.06,0.006,0.001,0.058,155.0
7632,0.6,919.87,694.99,82.17,660.0,428.0,780.0,0.3,0.0027,0.07,0.005,0.001,0.062,156.0
7633,0.8,909.27,569.2,70.39,670.0,426.0,853.0,0.8,0.04,0.16,0.007,0.001,0.001,153.0
7634,1.2,920.35,703.83,72.76,660.0,429.0,795.0,0.3,0.002,0.06,0.003,0.001,0.064,159.0
7635,1.2,920.34,703.59,72.76,660.0,425.0,780.0,0.3,0.0027,0.05,0.005,0.001,0.058,142.0
7636,2.5,886.75,577.61,53.73,590.0,256.0,396.0,1.8,0.06,0.29,0.005,0.001,0.001,217.0
7637,2.0,902.25,579.87,54.76,570.0,317.0,317.0,1.8,0.043,0.25,0.005,0.001,0.001,204.0
7638,1.2,878.25,581.45,65.51,570.0,268.0,368.0,1.2,0.06,0.42,0.004,0.001,0.001,195.0
7639,0.65,897.13,572.34,75.79,670.0,430.0,909.0,0.8,0.04,0.17,0.003,0.001,0.001,166.0
7640,0.6,893.18,571.72,77.82,590.0,367.0,405.0,1.0,0.05,0.26,0.007,0.001,0.001,199.0
7641,0.65,919.36,701.42,80.71,660.0,428.0,803.0,0.5,0.0027,0.06,0.005,0.001,0.061,146.0
7642,0.65,911.42,701.43,80.71,660.0,428.0,810.0,0.3,0.002,0.09,0.005,0.001,0.058,132.0
7643,0.7,933.67,699.78,81.88,690.0,425.0,900.0,0.3,0.0024,0.05,0.002,0.001,0.061,133.0
7644,1.2,895.55,686.09,65.31,570.0,367.0,364.0,1.2,0.025,0.22,0.007,0.001,0.001,199.0
7645,0.8,922.56,699.03,79.38,660.0,428.0,780.0,0.3,0.0023,0.06,0.005,0.001,0.062,142.0
7646,0.7,920.21,699.74,81.88,660.0,427.0,780.0,0.3,0.0023,0.06,0.006,0.001,0.06,150.0
7647,1.5,895.04,590.15,60.05,590.0,248.0,418.0,1.2,0.05,0.26,0.005,0.001,0.001,199.0
7648,1.4,891.01,570.44,59.51,590.0,247.0,403.0,1.2,0.05,0.28,0.003,0.001,0.001,201.0
7649,1.2,885.17,572.12,64.86,590.0,292.0,357.0,1.2,0.045,0.27,0.002,0.001,0.001,193.0
7650,3.0,897.47,573.12,44.47,570.0,246.0,359.0,1.8,0.06,0.25,0.005,0.001,0.001,217.0
7651,0.65,908.08,700.37,80.71,660.0,425.0,789.0,0.3,0.0021,0.06,0.004,0.001,0.063,139.0
7652,1.2,875.97,571.57,64.86,590.0,378.0,409.0,1.2,0.05,0.28,0.006,0.001,0.001,189.0
7653,1.25,908.68,566.4,65.84,590.0,383.0,385.0,0.8,0.045,0.23,0.006,0.001,0.001,213.0
7654,0.8,888.54,576.92,73.0,590.0,240.0,401.0,1.2,0.05,0.25,0.007,0.001,0.001,212.0
7655,1.2,886.85,574.62,62.06,590.0,250.0,396.0,1.2,0.045,0.26,0.004,0.001,0.001,197.0
7656,1.2,929.11,699.21,62.31,690.0,354.0,940.0,0.5,0.0026,0.46,0.003,0.001,0.043,220.0
7657,0.8,915.2,699.72,79.38,660.0,364.0,795.0,0.3,0.0023,0.07,0.007,0.001,0.0579,153.0
7658,1.0,873.44,571.29,71.89,590.0,293.0,357.0,1.2,0.04,0.27,0.006,0.001,0.001,215.0
7659,1.0,910.66,567.34,72.87,670.0,431.0,915.0,0.8,0.04,0.15,0.003,0.001,0.001,172.0
7660,0.9,893.28,574.94,69.63,590.0,364.0,390.0,1.2,0.05,0.27,0.0149,0.001,0.001,205.0
7661,0.8,882.84,573.76,72.5,590.0,412.0,343.0,1.2,0.05,0.26,0.005,0.001,0.001,198.0
7662,0.7,911.34,700.83,81.88,660.0,428.0,796.0,0.3,0.0023,0.06,0.005,0.001,0.059,146.0
7663,1.25,890.74,577.1,65.08,590.0,249.0,358.0,1.2,0.06,0.43,0.0089,0.001,0.001,215.0
7664,0.7,897.73,565.18,72.0,670.0,425.0,910.0,0.8,0.05,0.16,0.002,0.001,0.001,179.0
7665,1.6,910.49,572.72,65.94,670.0,427.0,930.0,0.8,0.0399,0.18,0.003,0.0099,0.001,162.0
7666,1.2,891.2,574.89,65.31,570.0,253.0,383.0,1.2,0.05,0.28,0.005,0.001,0.001,202.0
7667,1.2,885.13,572.86,65.51,590.0,248.0,439.0,1.2,0.05,0.46,0.003,0.001,0.001,212.0
7668,1.25,892.41,573.08,64.09,590.0,273.0,377.0,1.2,0.07,0.48,0.005,0.001,0.001,220.0
7669,0.8,880.25,573.35,72.5,590.0,244.0,460.0,0.8,0.043,0.27,0.002,0.001,0.001,202.0
7670,1.0,885.94,571.89,66.53,590.0,271.0,381.0,1.2,0.05,0.45,0.005,0.001,0.001,211.0
7671,1.25,927.42,700.4,71.64,660.0,366.0,780.0,0.3,0.0027,0.06,0.008,0.001,0.06,155.0
7672,0.6,905.99,562.69,77.61,670.0,420.0,900.0,0.8,0.05,0.17,0.006,0.001,0.001,179.0
7673,0.65,920.83,700.02,80.21,690.0,307.0,975.0,0.5,0.0025,0.48,0.007,0.001,0.041,220.0
7674,1.8,883.88,571.44,53.95,590.0,284.0,335.0,1.5,0.07,0.44,0.008,0.001,0.001,180.0
7675,1.5,898.58,574.65,59.66,590.0,395.0,361.0,1.2,0.06,0.43,0.013,0.001,0.001,185.0
7676,1.6,888.09,680.87,57.13,570.0,483.0,183.0,1.8,0.035,0.22,0.011,0.001,0.001,192.0
7677,0.8,889.57,570.0,72.37,670.0,425.0,930.0,0.8,0.035,0.16,0.002,0.001,0.001,156.0
7678,1.16,886.87,571.39,62.84,570.0,273.0,345.0,1.2,0.05,0.4,0.007,0.001,0.001,206.0
7679,0.7,921.09,698.88,81.88,660.0,366.0,810.0,0.3,0.0023,0.05,0.007,0.001,0.06,132.0
7680,0.9,915.09,593.95,69.83,690.0,306.0,938.0,0.5,0.0033,0.56,0.016,0.019,0.051,238.0
7681,0.8,902.84,573.05,74.0,670.0,425.0,918.0,1.2,0.003,0.34,0.006,0.001,0.001,200.0
7682,1.5,897.7,574.29,60.05,590.0,444.0,248.0,1.2,0.05,0.26,0.002,0.001,0.001,212.0
7683,0.6,887.55,574.38,78.36,570.0,391.0,349.0,1.0,0.0599,0.43,0.0049,0.001,0.001,210.0
7684,2.5,893.67,570.48,53.73,590.0,369.0,401.0,1.8,0.045,0.27,0.007,0.001,0.001,223.0
7685,3.0,889.03,680.83,44.25,570.0,257.0,393.0,2.2,0.04,0.21,0.003,0.001,0.001,215.0
7686,2.0,892.42,573.89,55.07,590.0,247.0,404.0,1.5,0.06,0.47,0.002,0.001,0.001,232.0
7687,1.2,879.2,573.26,65.31,590.0,291.0,332.0,1.2,0.05,0.25,0.002,0.001,0.001,212.0
7688,3.0,883.11,681.4,44.25,570.0,258.0,392.0,2.2,0.025,0.2,0.005,0.001,0.001,195.0
7689,0.8,905.19,569.57,70.39,670.0,426.0,863.0,0.8,0.04,0.17,0.003,0.001,0.001,153.0
7690,1.2,922.4,698.89,62.31,690.0,304.0,975.0,0.6,0.003,0.4399,0.0049,0.001,0.0379,217.0
7691,0.7,902.88,578.68,74.75,590.0,261.0,376.0,1.0,0.0469,0.28,0.005,0.001,0.001,212.0
7692,0.7,929.25,703.43,81.88,660.0,428.0,732.0,0.3,0.0031,0.06,0.005,0.001,0.057,139.0
7693,1.0,923.63,704.07,77.2,660.0,426.0,780.0,0.3,0.003,0.07,0.007,0.001,0.06,148.0
7694,0.8,922.83,697.07,79.38,660.0,366.0,779.0,0.3,0.0026,0.06,0.006,0.001,0.061,140.0
7695,0.7,886.74,575.55,76.43,570.0,266.0,386.0,1.0,0.05,0.42,0.011,0.001,0.001,246.0
7696,0.7,920.36,699.03,81.88,660.0,427.0,768.0,0.6,0.003,0.08,0.006,0.001,0.059,145.0
7697,0.8,905.41,571.38,72.37,670.0,428.0,896.0,0.8,0.04,0.16,0.007,0.001,0.001,161.0
7698,0.6,902.89,565.61,76.5,590.0,246.0,420.0,0.8,0.037,0.19,0.004,0.001,0.001,182.0
7699,0.63,907.41,567.14,75.43,590.0,264.0,386.0,0.8,0.025,0.21,0.004,0.001,0.001,214.0
7700,0.65,902.93,569.31,75.79,670.0,425.0,915.0,0.8,0.04,0.16,0.002,0.001,0.001,160.0
7701,0.8,924.53,701.7,79.38,660.0,366.0,780.0,0.3,0.0021,0.05,0.006,0.001,0.062,148.0
7702,0.55,884.69,571.42,77.76,590.0,275.0,376.0,0.7,0.0599,0.43,0.008,0.001,0.001,250.0
7703,1.2,880.75,582.99,65.83,590.0,247.0,405.0,1.2,0.04,0.26,0.004,0.001,0.001,187.0
7704,1.0,885.98,573.01,66.53,590.0,260.0,391.0,1.2,0.06,0.43,0.004,0.001,0.001,184.0
7705,1.25,908.88,570.08,65.84,590.0,422.0,273.0,0.8,0.045,0.2,0.006,0.001,0.001,213.0
7706,3.0,899.66,573.84,44.47,590.0,283.0,363.0,1.8,0.045,0.23,0.008,0.001,0.001,215.0
7707,0.55,880.26,573.52,77.76,570.0,258.0,375.0,0.8,0.055,0.43,0.002,0.001,0.001,216.0
7708,0.65,902.15,567.53,77.4,670.0,428.0,824.0,0.8,0.035,0.15,0.004,0.001,0.001,156.0
7709,1.5,908.67,698.78,69.46,660.0,365.0,795.0,0.3,0.0024,0.08,0.005,0.001,0.058,152.0
7710,0.6,908.48,570.11,79.33,670.0,426.0,944.0,0.8,0.04,0.15,0.008,0.001,0.001,161.0
7711,1.5,888.54,571.06,56.63,590.0,368.0,405.0,1.2,0.05,0.2399,0.003,0.001,0.001,199.0
7712,1.5,890.2,573.11,59.66,590.0,247.0,368.0,1.2,0.06,0.45,0.002,0.001,0.001,200.0
7713,3.0,893.14,568.46,44.47,570.0,387.0,349.0,1.8,0.05,0.31,0.007,0.001,0.001,217.0
7714,0.65,916.26,564.85,75.79,670.0,429.0,900.0,0.8,0.035,0.18,0.007,0.001,0.001,174.0
7715,1.2,914.16,703.8,62.31,690.0,308.0,988.0,0.5,0.0027,0.4,0.006,0.001,0.037,195.0
7716,1.0,884.11,572.03,66.53,590.0,269.0,367.0,1.2,0.06,0.41,0.005,0.001,0.001,208.0
7717,1.2,902.14,570.07,67.58,670.0,430.0,923.0,0.8,0.04,0.15,0.007,0.001,0.001,179.0
7718,0.9,884.06,575.93,69.63,590.0,278.0,349.0,1.2,0.05,0.28,0.0089,0.001,0.001,210.0
7719,0.7,865.28,575.92,75.93,590.0,367.0,350.0,1.0,0.0399,0.2599,0.0049,0.001,0.001,208.0
7720,1.2,931.28,706.08,72.76,660.0,426.0,778.0,0.3,0.0021,0.07,0.004,0.001,0.06,146.0
7721,0.8,875.4,571.4,72.5,590.0,268.0,397.0,1.2,0.045,0.27,0.005,0.001,0.001,193.0
7722,1.2,910.75,697.37,62.31,690.0,307.0,990.0,0.5,0.0027,0.43,0.005,0.001,0.04,208.0
7723,1.4,881.34,572.69,64.58,670.0,424.0,833.0,1.2,0.04,0.3,0.006,0.001,0.001,184.0
7724,1.15,920.1,706.11,73.87,660.0,425.0,764.0,0.3,0.0021,0.06,0.005,0.001,0.06,129.0
7725,1.5,909.69,571.94,61.25,550.0,250.0,358.0,0.8,0.03,0.22,0.008,0.001,0.001,192.0
7726,1.2,915.47,577.91,67.58,670.0,429.0,900.0,0.8,0.04,0.2,0.012,0.001,0.001,172.0
7727,1.54,890.61,576.72,58.47,590.0,318.0,300.0,1.5,0.06,0.48,0.005,0.001,0.001,182.0
7728,0.63,908.24,569.13,75.43,590.0,390.0,286.0,0.8,0.037,0.21,0.007,0.001,0.001,216.0
7729,0.7,882.28,572.52,74.21,590.0,368.0,417.0,1.0,0.04,0.3,0.004,0.001,0.001,198.0
7730,1.4,931.31,697.91,59.8,690.0,381.0,945.0,0.5,0.002,0.43,0.005,0.001,0.044,209.0
7731,1.85,881.29,681.06,52.93,590.0,377.0,368.0,1.8,0.06,0.21,0.005,0.001,0.001,192.0
7732,1.5,894.41,574.28,59.66,570.0,348.0,251.0,1.2,0.07,0.43,0.005,0.001,0.001,185.0
7733,0.65,912.12,702.37,80.71,660.0,430.0,779.0,0.3,0.0024,0.05,0.01,0.001,0.056,144.0
7734,1.2,880.07,574.4,64.86,590.0,253.0,450.0,1.2,0.045,0.26,0.003,0.001,0.001,186.0
7735,0.7,919.28,698.87,81.88,670.0,428.0,900.0,0.3,0.0022,0.06,0.005,0.001,0.062,143.0
7736,0.8,916.19,699.16,79.38,660.0,427.0,780.0,0.3,0.0018,0.05,0.005,0.001,0.057,136.0
7737,0.9,889.75,575.0,74.2,570.0,246.0,360.0,1.2,0.06,0.46,0.0179,0.001,0.001,220.0
7738,0.65,906.1,567.38,77.4,670.0,426.0,900.0,0.8,0.03,0.17,0.005,0.001,0.001,162.0
7739,0.8,921.41,700.65,79.38,660.0,365.0,810.0,0.3,0.0022,0.07,0.004,0.001,0.063,140.0
7740,2.0,894.33,596.46,46.13,600.0,316.0,351.0,1.2,0.06,1.3,0.042,0.031,0.013,406.0
7741,1.0,892.87,583.57,72.11,570.0,296.0,327.0,1.2,0.06,0.4,0.002,0.001,0.001,214.0
7742,1.58,897.47,577.52,57.39,570.0,246.0,390.0,1.5,0.06,0.4,0.007,0.001,0.001,185.0
7743,0.9,882.99,573.19,69.63,590.0,251.0,415.0,1.2,0.06,0.27,0.002,0.001,0.001,212.0
7744,1.5,892.77,574.43,56.86,590.0,262.0,393.0,1.2,0.05,0.41,0.007,0.001,0.001,228.0
7745,0.8,882.98,575.53,73.0,570.0,250.0,403.0,1.2,0.045,0.27,0.003,0.001,0.001,211.0
7746,1.0,870.84,573.19,66.53,590.0,248.0,404.0,1.2,0.05,0.41,0.002,0.001,0.001,212.0
7747,0.9,883.05,579.54,70.87,570.0,260.0,346.0,1.2,0.05,0.41,0.002,0.001,0.001,195.0
7748,1.6,879.07,570.57,57.32,590.0,296.0,339.0,1.4,0.035,0.2399,0.002,0.001,0.001,212.0
7749,1.2,919.21,702.4,62.31,690.0,309.0,984.0,0.5,0.0032,0.4,0.006,0.001,0.0359,206.0
7750,1.2,883.34,573.64,68.05,660.0,427.0,795.0,1.2,0.05,0.26,0.004,0.001,0.001,199.0
7751,0.8,919.39,699.54,79.38,660.0,425.0,762.0,0.5,0.0025,0.06,0.004,0.001,0.06,145.0
7752,0.8,903.93,702.55,79.38,660.0,428.0,775.0,0.3,0.0021,0.07,0.003,0.001,0.058,140.0
7753,1.2,924.12,701.14,62.31,690.0,307.0,992.0,0.5,0.0022,0.41,0.003,0.001,0.041,214.0
7754,0.8,887.21,571.36,73.0,570.0,418.0,321.0,1.2,0.045,0.28,0.004,0.001,0.001,209.0
7755,1.7,906.52,698.13,65.44,660.0,368.0,800.0,0.3,0.0021,0.07,0.004,0.001,0.064,150.0
7756,0.7,928.3,702.46,81.88,660.0,366.0,810.0,0.3,0.0017,0.06,0.008,0.001,0.063,141.0
7757,0.63,906.29,568.17,75.43,590.0,245.0,430.0,0.8,0.03,0.2,0.003,0.001,0.001,214.0
7758,0.7,913.43,700.0,76.03,690.0,310.0,987.0,0.4,0.0036,0.46,0.008,0.001,0.04,213.0
7759,2.25,905.42,698.88,62.02,690.0,305.0,993.0,0.3,0.0025,0.07,0.003,0.001,0.06,150.0
7760,1.5,907.48,571.9,65.89,670.0,427.0,915.0,0.8,0.045,0.15,0.005,0.001,0.001,179.0
7761,1.0,910.35,700.56,77.2,660.0,365.0,780.0,0.3,0.0021,0.05,0.006,0.001,0.058,153.0
7762,1.54,890.3,579.97,58.47,600.0,253.0,425.0,1.5,0.08,0.41,0.008,0.001,0.001,190.0
7763,1.9,894.98,573.4,53.71,570.0,287.0,330.0,1.5,0.08,0.41,0.008,0.001,0.001,190.0
7764,0.8,915.09,700.26,79.38,660.0,427.0,800.0,0.6,0.0025,0.07,0.003,0.001,0.059,151.0
7765,1.88,886.01,570.46,51.93,570.0,372.0,355.0,1.5,0.05,0.42,0.008,0.001,0.001,180.0
7766,1.0,879.43,569.42,66.53,590.0,369.0,388.0,1.2,0.05,0.43,0.007,0.001,0.001,221.0
7767,1.0,883.27,574.4,65.77,590.0,251.0,415.0,1.2,0.045,0.24,0.002,0.001,0.001,187.0
7768,1.0,913.1,565.97,74.23,670.0,425.0,900.0,0.8,0.05,0.16,0.005,0.001,0.001,178.0
7769,1.2,887.47,572.68,61.56,590.0,251.0,446.0,1.2,0.05,0.27,0.006,0.001,0.001,204.0
7770,1.6,892.72,683.41,57.13,600.0,246.0,403.0,1.8,0.04,0.21,0.008,0.001,0.001,192.0
7771,1.4,889.57,578.71,59.51,590.0,248.0,404.0,1.2,0.045,0.24,0.0089,0.001,0.001,195.0
7772,1.2,925.4,697.78,72.89,660.0,427.0,720.0,1.0,0.0023,0.05,0.005,0.001,0.06,162.0
7773,3.15,888.45,575.26,41.69,570.0,246.0,381.0,1.8,0.045,0.28,0.004,0.001,0.001,217.0
7774,1.5,914.89,702.75,69.46,660.0,365.0,795.0,0.3,0.0022,0.09,0.005,0.001,0.06,155.0
7775,0.9,881.85,572.47,69.63,570.0,428.0,306.0,1.2,0.06,0.26,0.01,0.001,0.001,210.0
7776,0.6,903.86,566.12,79.33,670.0,429.0,913.0,0.8,0.035,0.16,0.004,0.001,0.001,161.0
7777,1.38,899.71,573.13,59.66,570.0,246.0,385.0,1.2,0.05,0.45,0.008,0.001,0.001,210.0
7778,1.4,887.7,612.87,52.0,600.0,253.0,425.0,1.2,0.09,1.26,0.0359,0.025,0.0089,363.0
7779,1.6,890.65,683.76,57.13,570.0,370.0,379.0,1.8,0.035,0.22,0.005,0.001,0.001,192.0
7780,1.0,890.97,571.56,66.27,590.0,246.0,405.0,1.2,0.07,0.2899,0.006,0.001,0.001,195.0
7781,0.8,903.88,701.0,79.38,660.0,425.0,784.0,0.3,0.0027,0.05,0.004,0.001,0.06,145.0
7782,1.2,917.67,702.82,62.31,690.0,306.0,990.0,0.5,0.0023,0.45,0.007,0.001,0.044,238.0
7783,1.54,902.16,615.18,54.83,600.0,244.0,375.0,1.2,0.09,1.26,0.0359,0.025,0.0089,379.0
7784,1.0,888.91,562.04,74.23,670.0,557.0,774.0,0.8,0.05,0.16,0.004,0.001,0.001,168.0
7785,1.0,911.11,561.78,74.23,670.0,428.0,897.0,0.8,0.04,0.18,0.011,0.001,0.001,168.0
7786,1.5,883.4,571.5,62.05,590.0,262.0,374.0,1.2,0.05,0.26,0.002,0.001,0.001,217.0
7787,0.65,907.89,567.21,77.4,670.0,426.0,900.0,0.8,0.033,0.15,0.004,0.001,0.001,156.0
7788,1.54,893.83,577.71,58.47,590.0,246.0,404.0,1.5,0.05,0.42,0.003,0.001,0.001,185.0
7789,0.7,920.48,700.55,76.53,690.0,304.0,1008.0,0.5,0.0027,0.43,0.003,0.001,0.038,218.0
7790,2.5,908.53,571.52,53.76,670.0,425.0,930.0,0.8,0.0361,0.16,0.008,0.001,0.001,173.0
7791,1.4,904.63,566.1,64.15,670.0,430.0,917.0,0.8,0.045,0.2,0.006,0.001,0.001,178.0
7792,1.0,913.76,707.78,68.59,690.0,308.0,978.0,0.5,0.0018,0.46,0.006,0.001,0.041,216.0
7793,1.5,884.83,579.06,60.26,590.0,377.0,395.0,1.2,0.06,0.42,0.004,0.001,0.001,209.0
7794,0.7,904.07,554.7,72.04,670.0,425.0,900.0,0.6,0.03,0.15,0.005,0.001,0.001,161.0
7795,1.0,886.31,573.03,72.11,590.0,371.0,409.0,1.2,0.05,0.47,0.006,0.001,0.001,195.0
7796,0.75,878.21,567.13,67.54,670.0,453.0,910.0,0.8,0.04,0.2,0.006,0.001,0.001,153.0
7797,1.5,891.45,575.12,56.63,570.0,260.0,377.0,1.2,0.05,0.27,0.004,0.001,0.001,206.0
7798,0.9,911.46,568.87,69.0,670.0,425.0,915.0,0.8,0.04,0.17,0.007,0.001,0.001,163.0
7799,0.67,902.28,570.34,73.15,670.0,426.0,853.0,0.8,0.035,0.15,0.006,0.001,0.001,158.0
7800,0.7,921.84,700.27,76.53,690.0,305.0,986.0,0.5,0.0022,0.35,0.006,0.001,0.043,207.0
7801,0.7,918.62,700.37,81.88,660.0,427.0,810.0,0.3,0.0025,0.05,0.006,0.001,0.062,138.0
7802,1.2,889.66,575.64,63.82,590.0,251.0,409.0,1.2,0.048,0.32,0.008,0.001,0.001,201.0
7803,1.0,880.87,570.98,68.38,590.0,253.0,411.0,1.2,0.06,0.28,0.004,0.001,0.001,195.0
7804,0.8,912.33,569.86,72.37,670.0,427.0,900.0,0.8,0.04,0.16,0.008,0.001,0.001,161.0
7805,0.6,884.02,572.45,79.1,570.0,248.0,395.0,1.0,0.05,0.41,0.003,0.001,0.001,225.0
7806,0.7,918.22,698.12,81.88,690.0,306.0,1005.0,0.3,0.0016,0.05,0.005,0.001,0.062,135.0
7807,1.2,880.05,570.6,61.56,590.0,403.0,384.0,1.2,0.06,0.32,0.002,0.001,0.001,210.0
7808,1.75,890.38,574.75,52.87,570.0,383.0,380.0,1.5,0.06,0.42,0.004,0.001,0.001,180.0
7809,1.0,883.29,574.94,66.27,590.0,270.0,400.0,1.2,0.0599,0.27,0.0109,0.001,0.001,210.0
7810,1.2,872.17,572.26,61.56,590.0,335.0,328.0,1.2,0.045,0.26,0.003,0.001,0.001,201.0
7811,0.7,923.97,700.92,81.88,660.0,364.0,795.0,0.3,0.0016,0.06,0.004,0.001,0.061,140.0
7812,0.7,915.91,697.44,81.88,660.0,425.0,810.0,0.6,0.002,0.07,0.011,0.001,0.06,149.0
7813,0.6,882.15,572.53,79.8,570.0,259.0,377.0,0.8,0.07,0.43,0.002,0.001,0.001,234.0
7814,1.9,896.76,581.61,53.71,590.0,245.0,390.0,1.5,0.07,0.43,0.002,0.001,0.001,180.0
7815,0.9,920.66,701.54,74.14,690.0,309.0,20.0,0.5,0.0024,0.45,0.006,0.001,0.045,216.0
7816,1.2,883.3,570.81,62.06,570.0,244.0,387.0,1.2,0.045,0.24,0.0089,0.001,0.001,215.0
7817,0.7,910.58,551.88,69.71,670.0,528.0,798.0,0.6,0.045,0.15,0.006,0.001,0.001,162.0
7818,1.25,888.43,571.83,64.09,570.0,246.0,389.0,1.2,0.05,0.42,0.005,0.001,0.001,192.0
7819,1.2,914.47,573.01,69.2,670.0,428.0,900.0,0.8,0.035,0.18,0.004,0.001,0.001,163.0
7820,1.02,886.01,573.64,70.92,590.0,288.0,346.0,1.2,0.04,0.26,0.006,0.001,0.001,199.0
7821,0.75,925.66,699.37,74.37,690.0,308.0,1005.0,0.5,0.0026,0.44,0.005,0.001,0.042,214.0
7822,1.0,916.99,568.72,72.87,670.0,427.0,932.0,0.8,0.03,0.15,0.005,0.001,0.001,169.0
7823,0.8,899.01,700.73,79.38,660.0,369.0,734.0,0.3,0.0027,0.08,0.005,0.001,0.067,141.0
7824,0.7,903.61,572.81,72.27,670.0,425.0,910.0,0.8,0.04,0.19,0.002,0.001,0.001,154.0
7825,3.0,886.53,573.0,44.47,590.0,260.0,391.0,1.8,0.04,0.28,0.002,0.001,0.001,217.0
7826,0.7,925.66,698.15,81.88,660.0,425.0,762.0,0.5,0.0018,0.07,0.002,0.001,0.062,140.0
7827,1.0,912.8,700.88,77.2,660.0,365.0,800.0,0.3,0.0019,0.05,0.005,0.001,0.062,159.0
7828,1.15,921.85,701.31,73.87,660.0,427.0,797.0,0.3,0.002,0.07,0.002,0.001,0.06,150.0
7829,1.2,911.02,565.98,69.2,670.0,425.0,900.0,0.8,0.0299,0.1599,0.002,0.001,0.001,178.0
7830,0.7,920.2,698.92,81.88,660.0,428.0,809.0,0.3,0.0034,0.07,0.007,0.001,0.06,165.0
7831,0.7,917.3,702.14,76.53,690.0,305.0,1020.0,0.5,0.0027,0.4399,0.007,0.001,0.041,206.0
7832,1.2,916.86,567.42,67.58,670.0,429.0,915.0,0.8,0.03,0.16,0.005,0.001,0.001,178.0
7833,1.0,913.52,565.55,74.23,670.0,425.0,900.0,0.8,0.04,0.16,0.002,0.001,0.001,153.0
7834,2.5,879.82,568.72,49.1,570.0,411.0,328.0,1.8,0.06,0.25,0.005,0.001,0.001,218.0
7835,0.8,921.75,695.39,79.38,660.0,426.0,787.0,0.3,0.0027,0.07,0.002,0.001,0.055,136.0
7836,0.75,922.53,699.27,80.63,670.0,427.0,900.0,0.3,0.0026,0.05,0.007,0.001,0.058,143.0
7837,1.1,887.87,576.01,68.67,590.0,400.0,237.0,1.2,0.045,0.25,0.002,0.001,0.001,197.0
7838,1.2,914.76,570.39,67.58,670.0,427.0,916.0,0.8,0.04,0.16,0.005,0.001,0.001,179.0
7839,1.0,916.27,567.29,72.87,670.0,431.0,925.0,0.8,0.035,0.17,0.0089,0.001,0.001,178.0
7840,1.5,887.67,575.19,60.05,570.0,275.0,333.0,1.2,0.05,0.26,0.006,0.001,0.001,212.0
7841,0.9,904.45,575.86,73.97,590.0,247.0,403.0,1.2,0.035,0.2,0.007,0.001,0.001,205.0
7842,1.54,892.61,577.15,58.47,590.0,334.0,288.0,1.5,0.06,0.41,0.005,0.001,0.001,190.0
7843,1.5,883.57,612.44,55.97,600.0,310.0,339.0,1.2,0.08,1.3,0.021,0.032,0.013,352.0
7844,1.0,887.31,577.21,71.89,570.0,245.0,461.0,1.2,0.07,0.32,0.004,0.001,0.001,215.0
7845,0.63,874.91,571.29,77.54,570.0,377.0,397.0,1.0,0.06,0.46,0.0089,0.001,0.001,213.0
7846,1.0,911.49,568.6,72.87,670.0,428.0,915.0,0.8,0.04,0.16,0.006,0.001,0.001,170.0
7847,1.2,886.72,577.02,65.31,590.0,263.0,385.0,1.2,0.05,0.26,0.003,0.001,0.001,207.0
7848,0.7,901.44,563.78,75.97,670.0,426.0,900.0,0.8,0.03,0.16,0.004,0.001,0.001,174.0
7849,1.0,913.58,695.99,68.59,690.0,305.0,961.0,0.5,0.0033,0.45,0.005,0.001,0.044,218.0
7850,1.0,916.45,697.83,77.2,660.0,427.0,790.0,0.3,0.002,0.06,0.005,0.001,0.062,151.0
7851,1.2,923.98,699.42,62.31,690.0,309.0,20.0,0.5,0.0023,0.42,0.005,0.001,0.04,209.0
7852,1.5,906.59,566.66,70.48,670.0,426.0,912.0,0.8,0.045,0.2,0.007,0.001,0.001,179.0
7853,1.5,885.14,576.03,60.05,590.0,246.0,412.0,1.2,0.05,0.28,0.006,0.001,0.001,213.0
7854,1.8,900.8,576.91,53.95,590.0,347.0,263.0,1.5,0.06,0.4,0.003,0.001,0.001,205.0
7855,2.0,922.4,700.81,59.42,660.0,366.0,764.0,0.3,0.0019,0.07,0.008,0.001,0.059,150.0
7856,0.9,919.46,701.56,79.44,670.0,427.0,907.0,0.3,0.0019,0.07,0.008,0.001,0.059,143.0
7857,0.8,905.75,574.05,74.74,570.0,391.0,302.0,0.8,0.03,0.21,0.003,0.001,0.001,199.0
7858,2.5,883.22,575.07,53.73,570.0,348.0,227.0,1.8,0.05,0.29,0.005,0.001,0.001,215.0
7859,1.0,890.89,576.31,66.53,590.0,377.0,410.0,1.2,0.05,0.42,0.007,0.001,0.001,213.0
7860,0.6,908.82,567.26,79.33,670.0,431.0,905.0,0.8,0.035,0.17,0.008,0.001,0.001,163.0
7861,0.75,909.59,565.45,70.04,670.0,426.0,930.0,0.8,0.04,0.17,0.004,0.001,0.001,163.0
7862,0.75,923.66,700.9,80.63,660.0,365.0,780.0,0.3,0.0018,0.07,0.005,0.001,0.065,144.0
7863,0.7,917.24,699.43,76.53,690.0,306.0,960.0,0.5,0.0026,0.45,0.006,0.001,0.042,210.0
7864,1.2,916.64,702.4,62.31,690.0,305.0,970.0,0.5,0.0026,0.45,0.006,0.001,0.042,205.0
7865,1.5,887.09,577.37,60.26,600.0,268.0,400.0,1.2,0.08,0.44,0.0089,0.001,0.001,219.0
7866,0.8,911.65,563.92,72.37,670.0,426.0,915.0,0.8,0.04,0.19,0.015,0.001,0.001,179.0
7867,1.4,894.79,574.51,71.32,670.0,426.0,900.0,0.8,0.035,0.14,0.003,0.001,0.001,164.0
7868,1.88,899.67,574.8,51.93,590.0,247.0,390.0,1.5,0.05,0.42,0.007,0.001,0.001,195.0
7869,1.0,881.98,574.16,68.63,590.0,246.0,404.0,1.2,0.06,0.45,0.002,0.001,0.001,223.0
7870,0.9,883.31,569.28,69.63,570.0,291.0,346.0,1.2,0.05,0.24,0.003,0.001,0.001,210.0
7871,0.4,879.42,572.37,81.64,570.0,256.0,425.0,0.7,0.045,0.27,0.002,0.001,0.001,202.0
7872,1.9,882.37,569.47,53.71,570.0,299.0,337.0,1.5,0.05,0.41,0.007,0.001,0.001,180.0
7873,1.2,892.67,573.33,65.51,570.0,246.0,395.0,1.2,0.06,0.44,0.003,0.001,0.001,200.0
7874,1.54,886.33,575.26,58.47,590.0,310.0,340.0,1.5,0.08,0.43,0.044,0.001,0.001,230.0
7875,0.6,878.37,579.34,77.82,590.0,248.0,428.0,1.0,0.05,0.29,0.004,0.001,0.001,200.0
7876,0.6,878.37,579.34,77.82,590.0,248.0,428.0,1.0,0.05,0.29,0.004,0.001,0.001,200.0
7877,0.6,912.3,702.98,79.9,690.0,306.0,972.0,0.5,0.0023,0.45,0.006,0.001,0.037,219.0
7878,2.3,911.09,700.91,61.18,690.0,306.0,989.0,0.3,0.0019,0.07,0.003,0.001,0.061,147.0
7879,1.25,913.35,573.67,65.84,600.0,291.0,369.0,0.8,0.035,0.24,0.011,0.001,0.001,233.0
7880,1.0,909.24,565.26,74.23,670.0,428.0,858.0,0.8,0.05,0.15,0.002,0.001,0.001,177.0
7881,1.4,884.59,577.47,59.09,590.0,367.0,350.0,1.2,0.05,0.43,0.003,0.001,0.001,185.0
7882,1.0,917.64,567.37,72.87,670.0,428.0,929.0,0.8,0.04,0.16,0.005,0.001,0.001,178.0
7883,2.0,901.25,683.92,54.33,590.0,252.0,384.0,2.0,0.045,0.22,0.004,0.001,0.001,207.0
7884,0.8,914.35,700.67,79.38,660.0,368.0,794.0,0.5,0.002,0.06,0.006,0.001,0.06,137.0
7885,0.8,899.09,571.31,73.0,590.0,275.0,377.0,1.0,0.06,0.43,0.005,0.001,0.001,222.0
7886,1.2,876.44,568.32,65.51,590.0,250.0,376.0,1.2,0.08,0.37,0.003,0.001,0.001,213.0
7887,0.61,901.58,567.83,77.21,670.0,427.0,917.0,0.8,0.04,0.15,0.008,0.001,0.001,178.0
7888,0.6,910.47,698.32,82.17,660.0,427.0,810.0,0.3,0.0023,0.06,0.007,0.001,0.061,132.0
7889,0.75,922.61,696.76,76.7,690.0,308.0,1005.0,0.5,0.0023,0.44,0.004,0.001,0.041,218.0
7890,1.0,912.69,570.8,74.23,670.0,425.0,924.0,0.8,0.05,0.16,0.005,0.001,0.001,161.0
7891,0.7,904.25,571.05,72.0,670.0,428.0,920.0,0.8,0.035,0.17,0.004,0.001,0.001,151.0
7892,0.8,912.94,572.95,72.37,670.0,431.0,912.0,0.8,0.04,0.17,0.003,0.001,0.001,163.0
7893,0.8,904.59,579.39,73.0,590.0,247.0,400.0,1.2,0.07,0.43,0.008,0.001,0.001,211.0
7894,1.0,893.68,573.66,66.27,590.0,276.0,358.0,1.2,0.05,0.27,0.004,0.001,0.001,196.0
7895,1.0,878.47,573.62,66.27,590.0,246.0,420.0,1.2,0.04,0.26,0.004,0.001,0.001,210.0
7896,1.2,893.5,573.42,65.31,590.0,438.0,348.0,1.2,0.05,0.24,0.003,0.001,0.001,206.0
7897,1.2,911.24,701.37,62.31,690.0,304.0,1008.0,0.5,0.0034,0.35,0.004,0.001,0.041,201.0
7898,2.0,889.15,577.73,49.1,590.0,252.0,385.0,1.8,0.05,0.35,0.003,0.001,0.001,213.0
7899,1.5,913.16,566.26,70.48,670.0,425.0,900.0,0.8,0.0399,0.2,0.003,0.001,0.001,179.0
7900,1.5,896.04,683.72,60.05,590.0,245.0,405.0,1.2,0.05,0.24,0.007,0.001,0.001,196.0
7901,0.8,927.68,695.27,77.03,690.0,309.0,986.0,0.5,0.0024,0.45,0.008,0.001,0.04,215.0
7902,1.2,884.82,572.73,65.31,590.0,283.0,320.0,1.2,0.05,0.27,0.004,0.001,0.001,215.0
7903,1.5,895.41,576.55,60.26,570.0,263.0,372.0,1.2,0.05,0.42,0.004,0.001,0.001,218.0
7904,0.9,880.18,575.8,69.13,590.0,314.0,350.0,1.2,0.045,0.27,0.003,0.001,0.001,189.0
7905,0.65,912.12,568.75,77.4,670.0,426.0,840.0,0.8,0.035,0.16,0.004,0.001,0.001,164.0
7906,2.5,887.69,679.18,53.55,590.0,247.0,403.0,2.2,0.04,0.22,0.006,0.001,0.001,195.0
7907,0.55,882.85,572.8,77.76,590.0,252.0,384.0,1.0,0.06,0.44,0.007,0.001,0.001,211.0
7908,2.5,891.88,568.67,53.73,590.0,255.0,397.0,1.8,0.04,0.3,0.006,0.001,0.001,220.0
7909,1.0,900.21,572.51,72.11,590.0,265.0,451.0,1.2,0.07,0.49,0.006,0.001,0.001,242.0
7910,1.6,884.65,574.49,57.32,570.0,262.0,389.0,1.4,0.05,0.3,0.006,0.001,0.001,212.0
7911,1.0,884.11,573.85,66.27,570.0,256.0,378.0,1.2,0.06,0.26,0.004,0.001,0.001,198.0
7912,1.0,906.07,561.8,74.23,670.0,427.0,894.0,0.8,0.043,0.18,0.003,0.001,0.001,160.0
7913,1.0,895.79,573.41,72.11,590.0,251.0,367.0,1.2,0.07,0.41,0.004,0.001,0.001,213.0
7914,0.8,933.72,702.21,79.38,660.0,427.0,810.0,0.5,0.0023,0.08,0.0089,0.001,0.065,149.0
7915,3.0,882.68,679.62,44.25,590.0,280.0,356.0,2.2,0.045,0.2,0.004,0.001,0.001,182.0
7916,0.8,922.88,702.15,79.38,670.0,423.0,910.0,0.6,0.0024,0.06,0.006,0.001,0.062,155.0
7917,0.7,913.0,699.85,81.88,670.0,429.0,887.0,0.3,0.0019,0.07,0.002,0.001,0.063,158.0
7918,1.0,884.66,577.04,71.09,660.0,428.0,778.0,1.2,0.045,0.26,0.004,0.001,0.001,189.0
7919,2.0,893.86,680.23,59.12,570.0,368.0,366.0,2.2,0.03,0.2,0.005,0.001,0.001,196.0
