Repository: shagufta24/neural-architecture-search-with-differential-evolution

File: data.csv (part 18 of 18)
,Thickness,FRT,CT,% TCM Reduc,Cold Spot,Control Heating Time,Soaking Time,SPM Elongation,% Carbon,% Mn,%SI,%NB,%TI,YS (Mpa)
7920,0.6,905.99,562.69,77.61,670.0,420.0,900.0,0.8,0.05,0.17,0.006,0.001,0.001,179.0
7921,1.0,889.75,569.16,72.11,590.0,438.0,348.0,1.2,0.05,0.47,0.006,0.001,0.001,201.0
7922,0.7,903.65,568.73,72.27,670.0,428.0,899.0,0.8,0.035,0.15,0.002,0.001,0.001,157.0
7923,0.9,872.67,571.24,69.9,570.0,278.0,357.0,1.2,0.1,0.44,0.006,0.001,0.001,200.0
7924,1.5,917.25,696.16,69.46,660.0,424.0,807.0,0.6,0.002,0.06,0.004,0.001,0.065,156.0
7925,1.5,880.59,580.56,56.86,590.0,373.0,396.0,1.2,0.06,0.44,0.006,0.001,0.001,215.0
7926,1.5,893.5,577.16,56.2,570.0,368.0,387.0,1.2,0.06,0.44,0.006,0.001,0.001,200.0
7927,1.2,909.12,569.59,67.58,670.0,426.0,930.0,0.8,0.038,0.17,0.006,0.001,0.001,179.0
7928,0.8,905.79,573.45,70.39,670.0,424.0,834.0,0.8,0.04,0.16,0.004,0.001,0.001,155.0
7929,0.9,915.09,593.95,69.83,690.0,306.0,938.0,0.5,0.0033,0.56,0.016,0.019,0.051,238.0
7930,1.0,885.26,575.05,66.27,590.0,289.0,361.0,1.2,0.06,0.32,0.011,0.001,0.001,196.0
7931,0.8,914.17,701.25,79.38,660.0,366.0,780.0,0.3,0.0023,0.05,0.007,0.001,0.06,151.0
7932,1.5,885.92,574.82,60.05,590.0,251.0,409.0,1.2,0.044,0.26,0.002,0.001,0.001,206.0
7933,0.6,915.48,697.48,79.9,690.0,309.0,990.0,0.5,0.0027,0.49,0.006,0.001,0.041,234.0
7934,2.25,885.9,576.77,54.18,570.0,273.0,346.0,1.8,0.045,0.3,0.006,0.001,0.001,204.0
7935,1.0,883.06,575.66,66.53,570.0,365.0,371.0,1.2,0.06,0.44,0.004,0.001,0.001,205.0
7936,2.0,885.82,574.48,54.56,590.0,248.0,404.0,1.5,0.04,0.18,0.003,0.001,0.001,225.0
7937,1.02,888.53,573.12,70.92,590.0,274.0,357.0,1.2,0.045,0.2599,0.003,0.001,0.001,196.0
7938,1.02,884.79,575.05,70.92,590.0,339.0,286.0,1.2,0.04,0.26,0.007,0.001,0.001,196.0
7939,1.2,881.25,576.09,64.86,590.0,285.0,355.0,1.2,0.04,0.29,0.007,0.001,0.001,181.0
7940,0.8,907.99,567.86,72.37,670.0,427.0,930.0,0.8,0.035,0.19,0.006,0.001,0.001,171.0
7941,2.0,892.65,594.52,46.13,600.0,245.0,435.0,1.2,0.07,1.37,0.031,0.031,0.011,399.0
7942,0.65,891.79,573.88,73.72,570.0,471.0,276.0,1.0,0.04,0.24,0.005,0.001,0.001,182.0
7943,0.7,908.07,550.63,69.71,670.0,428.0,900.0,0.6,0.038,0.16,0.004,0.001,0.001,148.0
7944,0.75,912.44,704.83,80.63,660.0,427.0,790.0,0.3,0.0022,0.05,0.004,0.001,0.06,144.0
7945,1.2,910.87,699.37,72.89,660.0,368.0,761.0,1.0,0.0019,0.07,0.004,0.001,0.062,161.0
7946,0.8,884.7,575.0,74.22,590.0,249.0,400.0,1.2,0.045,0.31,0.002,0.001,0.001,182.0
7947,1.25,907.78,699.67,71.64,660.0,427.0,783.0,0.3,0.0027,0.08,0.005,0.001,0.067,144.0
7948,1.0,888.18,572.92,66.27,590.0,405.0,362.0,1.2,0.05,0.26,0.005,0.001,0.001,195.0
7949,0.7,890.23,575.33,76.43,590.0,251.0,367.0,1.0,0.06,0.42,0.0089,0.001,0.001,211.0
7950,0.6,889.19,574.68,79.8,570.0,263.0,372.0,1.0,0.05,0.42,0.011,0.001,0.001,239.0
7951,0.65,912.13,701.48,78.23,690.0,307.0,1005.0,0.5,0.0025,0.42,0.006,0.001,0.042,205.0
7952,0.9,886.34,577.4,69.13,590.0,267.0,399.0,1.2,0.05,0.26,0.002,0.001,0.001,188.0
7953,1.9,888.19,684.88,53.95,570.0,246.0,379.0,1.8,0.05,0.25,0.002,0.001,0.001,193.0
7954,1.2,918.24,699.52,62.31,690.0,306.0,938.0,0.5,0.0025,0.42,0.006,0.001,0.042,202.0
7955,1.9,891.77,571.48,53.71,570.0,260.0,430.0,1.5,0.06,0.48,0.005,0.001,0.001,200.0
7956,1.35,936.37,702.68,69.4,660.0,425.0,798.0,0.8,0.0017,0.06,0.002,0.001,0.06,160.0
7957,0.7,930.46,716.22,78.21,690.0,310.0,987.0,0.5,0.0027,0.48,0.005,0.001,0.043,214.0
7958,0.75,918.17,698.02,80.63,670.0,425.0,944.0,0.3,0.0018,0.05,0.002,0.001,0.056,142.0
7959,2.5,880.35,573.7,49.1,570.0,244.0,390.0,1.8,0.05,0.25,0.007,0.001,0.001,220.0
7960,0.96,887.13,580.87,67.6,590.0,265.0,381.0,1.2,0.05,0.24,0.003,0.001,0.001,195.0
7961,1.0,885.76,570.72,65.77,590.0,244.0,420.0,1.2,0.04,0.26,0.003,0.001,0.001,191.0
7962,2.0,887.78,578.17,55.07,590.0,265.0,381.0,1.5,0.06,0.44,0.005,0.001,0.001,208.0
7963,2.5,883.51,573.53,53.73,570.0,287.0,350.0,1.8,0.07,0.26,0.005,0.001,0.001,216.0
7964,2.0,886.6,570.95,54.76,590.0,250.0,416.0,1.8,0.06,0.26,0.002,0.001,0.001,210.0
7965,1.6,885.12,679.81,57.13,570.0,368.0,344.0,1.8,0.035,0.21,0.002,0.001,0.001,196.0
7966,1.0,905.03,565.05,72.87,670.0,425.0,917.0,0.8,0.038,0.13,0.004,0.001,0.001,173.0
7967,1.55,897.07,586.11,58.63,570.0,295.0,340.0,1.4,0.05,0.37,0.003,0.001,0.001,212.0
7968,1.2,919.09,698.96,62.31,690.0,305.0,990.0,0.5,0.0021,0.43,0.003,0.001,0.039,206.0
7969,0.65,916.49,698.58,78.23,690.0,320.0,960.0,0.5,0.0023,0.38,0.007,0.001,0.04,213.0
7970,1.5,886.69,576.33,60.05,590.0,245.0,404.0,1.2,0.05,0.27,0.006,0.001,0.001,212.0
7971,1.0,921.39,701.08,68.59,690.0,386.0,913.0,0.5,0.0031,0.3899,0.006,0.001,0.035,199.0
7972,0.55,884.89,575.35,77.76,570.0,298.0,337.0,0.7,0.06,0.43,0.003,0.001,0.001,185.0
7973,1.4,872.05,577.64,62.32,590.0,367.0,420.0,1.2,0.04,0.22,0.003,0.001,0.001,193.0
7974,1.2,904.67,574.35,69.2,670.0,425.0,901.0,0.8,0.04,0.18,0.005,0.001,0.001,174.0
7975,0.8,907.06,700.17,73.2,690.0,326.0,968.0,0.5,0.003,0.4099,0.0049,0.001,0.035,219.0
7976,0.65,924.24,702.95,78.23,690.0,311.0,987.0,0.5,0.0025,0.47,0.005,0.001,0.044,229.0
7977,1.2,919.2,703.28,62.31,690.0,311.0,987.0,0.5,0.0032,0.45,0.007,0.001,0.043,199.0
7978,1.2,881.35,575.34,61.56,590.0,248.0,420.0,1.2,0.044,0.27,0.003,0.001,0.001,204.0
7979,1.6,884.52,681.34,57.13,590.0,254.0,399.0,1.8,0.03,0.25,0.006,0.001,0.001,192.0
7980,0.6,919.35,698.15,79.9,690.0,354.0,940.0,0.5,0.0027,0.4,0.006,0.001,0.037,209.0
7981,0.95,892.56,569.05,67.97,570.0,255.0,357.0,1.2,0.045,0.26,0.004,0.001,0.001,210.0
7982,0.6,918.69,701.69,82.17,660.0,425.0,810.0,0.3,0.0019,0.06,0.002,0.001,0.06,143.0
7983,2.0,883.53,571.54,54.76,570.0,254.0,364.0,1.8,0.05,0.28,0.002,0.001,0.001,212.0
7984,1.0,906.58,563.8,74.23,670.0,426.0,933.0,0.8,0.028,0.15,0.006,0.001,0.001,163.0
7985,0.9,890.31,572.44,74.2,570.0,367.0,370.0,1.2,0.06,0.43,0.006,0.001,0.001,192.0
7986,0.6,912.73,700.15,82.17,670.0,426.0,930.0,0.3,0.0022,0.05,0.006,0.001,0.06,141.0
7987,1.2,922.23,697.95,62.31,690.0,326.0,969.0,0.5,0.0027,0.43,0.005,0.001,0.04,208.0
7988,1.0,881.11,570.92,65.77,590.0,246.0,404.0,0.8,0.05,0.27,0.003,0.001,0.001,210.0
7989,1.0,911.68,695.43,77.2,660.0,428.0,779.0,0.3,0.0027,0.06,0.002,0.001,0.053,139.0
7990,0.9,888.06,567.38,74.2,590.0,292.0,357.0,1.2,0.05,0.4,0.002,0.001,0.001,195.0
7991,1.25,890.11,576.91,65.08,590.0,251.0,368.0,1.2,0.07,0.5,0.025,0.001,0.001,215.0
7992,0.65,917.87,697.94,80.71,670.0,427.0,882.0,0.3,0.0027,0.06,0.005,0.001,0.06,158.0
7993,0.9,923.38,698.57,76.88,660.0,425.0,780.0,0.5,0.002,0.07,0.004,0.001,0.057,148.0
7994,1.9,892.46,574.01,53.71,570.0,366.0,360.0,1.5,0.06,0.44,0.008,0.001,0.001,185.0
7995,0.6,889.58,570.99,78.36,570.0,381.0,365.0,0.8,0.07,0.44,0.008,0.001,0.001,238.0
7996,1.2,906.16,700.95,72.89,660.0,426.0,810.0,1.0,0.0023,0.06,0.003,0.001,0.062,171.0
7997,1.02,889.12,572.17,70.92,590.0,322.0,326.0,1.2,0.05,0.25,0.004,0.001,0.001,210.0
7998,1.25,905.35,568.99,65.84,550.0,345.0,265.0,0.8,0.03,0.2,0.003,0.001,0.001,195.0
7999,0.7,876.62,571.09,75.93,590.0,368.0,417.0,1.0,0.05,0.29,0.007,0.001,0.001,192.0
8000,1.0,910.28,568.95,72.87,670.0,429.0,909.0,0.8,0.03,0.18,0.0089,0.001,0.001,180.0
8001,1.2,909.45,709.52,62.31,690.0,304.0,990.0,0.5,0.0032,0.48,0.006,0.001,0.044,215.0
8002,1.0,891.93,579.89,72.11,590.0,319.0,276.0,1.2,0.07,0.42,0.015,0.001,0.001,221.0
8003,0.8,910.54,568.21,70.39,670.0,425.0,900.0,0.8,0.03,0.16,0.005,0.001,0.001,149.0
8004,1.0,892.59,581.64,66.53,590.0,256.0,382.0,1.2,0.06,0.43,0.005,0.001,0.001,212.0
8005,1.0,901.33,576.33,66.27,570.0,259.0,379.0,1.2,0.045,0.29,0.003,0.001,0.001,201.0
8006,0.63,906.27,564.9,75.43,570.0,248.0,389.0,0.6,0.0299,0.17,0.0049,0.001,0.001,220.0
8007,0.8,908.35,702.28,79.38,660.0,425.0,780.0,0.5,0.002,0.06,0.002,0.001,0.056,134.0
8008,1.25,884.26,571.45,65.08,590.0,247.0,437.0,1.2,0.06,0.45,0.005,0.001,0.001,220.0
8009,0.8,923.74,701.41,79.38,660.0,364.0,795.0,0.3,0.002,0.06,0.005,0.001,0.06,134.0
8010,1.0,881.97,570.01,72.11,590.0,269.0,367.0,1.2,0.05,0.4,0.005,0.001,0.001,208.0
8011,1.5,891.09,574.08,60.05,570.0,246.0,405.0,1.2,0.07,0.27,0.002,0.001,0.001,213.0
8012,1.88,900.21,576.1,51.93,570.0,271.0,377.0,1.5,0.048,0.4499,0.004,0.001,0.001,180.0
8013,0.75,919.6,702.3,80.63,660.0,427.0,780.0,0.3,0.0026,0.07,0.003,0.001,0.06,132.0
8014,0.9,909.87,570.09,69.0,670.0,428.0,915.0,0.8,0.037,0.14,0.003,0.001,0.001,170.0
8015,1.2,917.04,567.96,69.2,670.0,430.0,923.0,0.8,0.035,0.1599,0.008,0.001,0.001,169.0
8016,0.65,908.54,565.65,75.79,670.0,427.0,914.0,0.8,0.048,0.17,0.005,0.001,0.001,178.0
8017,0.6,929.81,699.41,82.17,670.0,426.0,870.0,0.3,0.0018,0.06,0.004,0.001,0.057,125.0
8018,1.6,882.96,575.72,57.32,570.0,258.0,395.0,1.4,0.05,0.23,0.004,0.001,0.001,205.0
8019,1.0,911.7,701.91,77.2,660.0,367.0,809.0,0.3,0.002,0.07,0.003,0.001,0.059,150.0
8020,0.4,880.52,573.08,81.64,590.0,270.0,364.0,1.0,0.04,0.28,0.005,0.001,0.001,213.0
8021,1.0,889.69,575.97,72.11,590.0,270.0,379.0,1.2,0.06,0.45,0.007,0.001,0.001,198.0
8022,0.6,871.76,574.44,76.69,670.0,426.0,810.0,1.0,0.05,0.26,0.003,0.001,0.001,188.0
8023,1.5,880.13,557.46,56.06,600.0,245.0,718.0,1.0,0.09,1.29,0.056,0.035,0.015,375.0
8024,2.0,905.88,684.59,54.58,570.0,374.0,341.0,2.2,0.025,0.21,0.003,0.001,0.001,198.0
8025,1.0,914.56,574.99,72.87,670.0,429.0,930.0,0.8,0.045,0.15,0.005,0.001,0.001,179.0
8026,0.7,904.84,565.87,72.0,670.0,425.0,916.0,0.8,0.035,0.17,0.004,0.001,0.001,156.0
8027,0.7,906.44,700.48,78.67,690.0,307.0,997.0,0.5,0.0034,0.48,0.006,0.001,0.045,231.0
8028,0.8,926.03,700.55,79.38,660.0,365.0,795.0,0.3,0.0025,0.07,0.003,0.001,0.059,132.0
8029,1.5,887.81,573.0,60.05,570.0,246.0,387.0,1.2,0.05,0.31,0.006,0.001,0.001,218.0
8030,1.0,898.13,574.88,72.11,590.0,272.0,365.0,1.2,0.05,0.43,0.003,0.001,0.001,194.0
8031,1.5,882.38,571.61,60.05,590.0,257.0,377.0,1.2,0.04,0.26,0.002,0.001,0.001,205.0
8032,1.0,879.5,576.71,65.77,590.0,364.0,388.0,1.2,0.045,0.2599,0.0049,0.001,0.001,193.0
8033,2.5,891.25,572.29,53.73,570.0,418.0,321.0,1.8,0.05,0.27,0.004,0.001,0.001,218.0
8034,0.6,893.3,570.42,78.36,590.0,380.0,376.0,0.7,0.05,0.4,0.003,0.001,0.001,242.0
8035,0.8,918.14,700.94,73.2,690.0,305.0,988.0,0.5,0.003,0.42,0.005,0.001,0.042,217.0
8036,1.35,880.45,575.0,65.85,590.0,250.0,401.0,1.2,0.06,0.24,0.003,0.001,0.001,215.0
8037,1.2,876.22,573.25,64.86,590.0,260.0,391.0,1.2,0.045,0.27,0.002,0.001,0.001,205.0
8038,0.8,914.15,567.76,72.37,670.0,427.0,867.0,0.8,0.035,0.16,0.003,0.001,0.001,164.0
8039,0.8,906.0,564.36,72.37,670.0,429.0,989.0,0.8,0.04,0.15,0.002,0.001,0.001,167.0
8040,1.9,891.15,681.09,53.95,570.0,264.0,351.0,1.8,0.05,0.23,0.005,0.001,0.001,193.0
8041,1.0,927.32,579.18,74.23,670.0,426.0,781.0,0.8,0.035,0.16,0.004,0.001,0.001,157.0
8042,1.0,915.74,571.16,74.23,670.0,428.0,830.0,0.8,0.035,0.1599,0.0049,0.001,0.001,164.0
8043,1.0,924.91,699.15,77.2,660.0,366.0,779.0,0.3,0.0025,0.06,0.004,0.001,0.065,144.0
8044,0.8,901.33,567.05,72.37,670.0,427.0,915.0,0.8,0.04,0.17,0.007,0.001,0.001,169.0
8045,1.0,880.66,575.11,66.27,570.0,256.0,378.0,1.2,0.06,0.26,0.004,0.001,0.001,196.0
8046,1.0,912.54,571.36,74.23,670.0,427.0,900.0,0.8,0.043,0.18,0.003,0.001,0.001,157.0
8047,1.15,896.59,583.21,67.25,590.0,375.0,371.0,1.2,0.04,0.27,0.006,0.001,0.001,172.0
8048,0.8,903.54,565.37,72.37,670.0,424.0,885.0,0.8,0.04,0.18,0.005,0.001,0.001,146.0
8049,0.7,896.29,547.97,69.71,670.0,425.0,900.0,0.6,0.045,0.17,0.0089,0.001,0.001,146.0
8050,1.8,912.92,567.45,68.33,670.0,425.0,840.0,0.8,0.035,0.16,0.002,0.001,0.001,179.0
8051,0.8,911.55,564.9,72.37,670.0,431.0,930.0,0.8,0.03,0.17,0.0089,0.001,0.001,179.0
8052,2.0,884.16,574.69,54.76,570.0,502.0,193.0,1.8,0.05,0.27,0.005,0.001,0.001,204.0
8053,1.0,884.85,574.18,66.53,590.0,245.0,405.0,1.2,0.05,0.44,0.005,0.001,0.001,212.0
8054,1.5,889.47,680.62,59.58,590.0,244.0,390.0,1.4,0.04,0.21,0.004,0.001,0.001,198.0
8055,0.8,912.58,566.96,72.37,670.0,425.0,915.0,0.8,0.04,0.18,0.004,0.001,0.001,171.0
8056,0.8,913.1,573.71,72.37,670.0,427.0,900.0,0.8,0.04,0.16,0.004,0.001,0.001,166.0
8057,0.9,920.07,599.31,69.83,690.0,342.0,953.0,0.5,0.0033,0.54,0.01,0.024,0.057,239.0
8058,0.7,915.27,696.98,81.88,660.0,368.0,780.0,0.3,0.0026,0.05,0.006,0.001,0.061,141.0
8059,0.8,884.96,575.25,73.0,570.0,247.0,370.0,1.2,0.048,0.32,0.008,0.001,0.001,210.0
8060,0.6,899.62,565.17,79.33,670.0,426.0,853.0,0.8,0.05,0.18,0.003,0.001,0.001,178.0
8061,2.0,891.96,680.0,54.33,590.0,250.0,400.0,2.0,0.04,0.2,0.003,0.001,0.001,208.0
8062,0.75,919.33,699.81,80.63,660.0,370.0,808.0,0.3,0.0029,0.08,0.006,0.001,0.056,151.0
8063,0.7,922.73,702.77,76.03,690.0,305.0,1020.0,0.5,0.0027,0.41,0.005,0.001,0.04,203.0
8064,1.25,898.15,570.93,65.84,570.0,407.0,328.0,0.8,0.03,0.21,0.006,0.001,0.001,233.0
8065,1.5,882.91,575.46,56.2,570.0,250.0,384.0,1.2,0.05,0.43,0.005,0.001,0.001,200.0
8066,1.2,876.15,569.62,67.63,590.0,281.0,382.0,1.2,0.048,0.25,0.0089,0.001,0.001,195.0
8067,3.0,888.42,681.89,44.25,570.0,464.0,82.0,2.2,0.04,0.23,0.0089,0.001,0.001,194.0
8068,0.9,893.79,574.44,69.63,590.0,246.0,405.0,1.2,0.045,0.31,0.005,0.001,0.001,216.0
8069,1.4,908.84,565.39,70.13,670.0,426.0,886.0,0.8,0.04,0.2,0.007,0.001,0.001,172.0
8070,0.7,928.15,698.24,81.88,660.0,429.0,747.0,0.3,0.0023,0.06,0.002,0.001,0.058,137.0
8071,2.0,887.84,683.01,54.58,570.0,246.0,360.0,2.2,0.04,0.23,0.0089,0.001,0.001,192.0
8072,0.7,906.69,696.37,81.88,670.0,429.0,915.0,0.3,0.002,0.07,0.004,0.001,0.06,147.0
8073,1.0,880.76,569.99,66.53,570.0,248.0,412.0,1.2,0.06,0.42,0.002,0.001,0.001,200.0
8074,0.63,903.91,576.2,79.1,570.0,261.0,377.0,0.8,0.06,0.47,0.002,0.001,0.001,220.0
8075,1.2,877.01,570.72,65.51,570.0,254.0,398.0,1.2,0.06,0.42,0.002,0.001,0.001,205.0
8076,1.5,912.24,566.11,70.48,670.0,428.0,915.0,0.8,0.04,0.19,0.005,0.001,0.001,179.0
8077,0.7,882.13,574.89,75.93,590.0,264.0,386.0,0.8,0.045,0.26,0.004,0.001,0.001,191.0
8078,1.0,913.48,567.02,72.87,670.0,366.0,900.0,0.8,0.03,0.15,0.005,0.001,0.001,163.0
8079,1.6,886.3,572.93,57.32,570.0,260.0,379.0,1.4,0.045,0.26,0.004,0.001,0.001,205.0
8080,2.5,882.45,570.29,53.73,570.0,403.0,304.0,1.8,0.04,0.27,0.008,0.001,0.001,217.0
8081,1.2,889.68,578.02,64.86,590.0,256.0,394.0,1.2,0.05,0.25,0.004,0.001,0.001,199.0
8082,1.0,912.98,698.23,77.2,660.0,365.0,795.0,0.3,0.0018,0.07,0.002,0.001,0.062,133.0
8083,1.25,905.4,569.35,65.84,550.0,396.0,302.0,0.8,0.035,0.21,0.004,0.001,0.001,207.0
8084,1.45,891.2,576.44,57.63,570.0,372.0,379.0,1.2,0.07,0.42,0.004,0.001,0.001,185.0
8085,0.6,914.2,570.45,79.33,670.0,424.0,834.0,0.8,0.04,0.15,0.003,0.001,0.001,157.0
8086,0.8,892.13,575.75,73.27,570.0,372.0,356.0,1.2,0.07,0.42,0.004,0.001,0.001,195.0
8087,1.2,921.06,700.58,62.31,690.0,307.0,992.0,0.5,0.0031,0.4499,0.004,0.001,0.0439,214.0
8088,1.4,927.52,702.4,59.8,690.0,304.0,990.0,0.5,0.0031,0.4499,0.004,0.001,0.0439,220.0
8089,1.2,889.09,576.39,62.06,590.0,246.0,392.0,1.2,0.04,0.25,0.013,0.001,0.001,200.0
8090,0.75,918.17,698.02,80.63,670.0,425.0,944.0,0.3,0.0018,0.05,0.002,0.001,0.056,142.0
8091,0.6,915.94,700.62,79.9,690.0,307.0,975.0,0.5,0.0027,0.45,0.005,0.001,0.041,218.0
8092,0.7,919.75,703.21,81.88,660.0,366.0,818.0,0.3,0.003,0.08,0.006,0.001,0.059,148.0
8093,1.2,921.19,697.65,62.31,690.0,305.0,959.0,0.5,0.0025,0.4,0.005,0.001,0.04,199.0
8094,2.0,891.77,685.63,54.58,690.0,307.0,990.0,2.2,0.05,0.22,0.005,0.001,0.001,193.0
8095,1.15,888.35,578.63,67.25,590.0,384.0,356.0,1.2,0.05,0.25,0.005,0.001,0.001,192.0
8096,1.0,911.39,565.29,74.23,670.0,427.0,930.0,0.8,0.035,0.17,0.005,0.001,0.001,155.0
8097,1.0,886.12,572.29,72.11,590.0,250.0,400.0,1.2,0.07,0.44,0.006,0.001,0.001,212.0
8098,1.15,892.47,579.28,67.25,590.0,399.0,358.0,1.2,0.05,0.28,0.01,0.001,0.001,207.0
8099,1.0,892.57,573.04,66.53,590.0,279.0,350.0,1.2,0.05,0.43,0.004,0.001,0.001,195.0
8100,1.5,889.3,570.78,60.05,570.0,291.0,334.0,1.2,0.05,0.26,0.006,0.001,0.001,194.0
8101,1.16,881.23,574.09,62.84,600.0,450.0,230.0,1.2,0.06,0.41,0.008,0.001,0.001,205.0
8102,1.2,919.2,703.28,62.31,690.0,311.0,987.0,0.5,0.0032,0.45,0.007,0.001,0.043,199.0
8103,3.0,888.03,573.28,44.47,570.0,246.0,381.0,1.8,0.045,0.27,0.005,0.001,0.001,217.0
8104,0.7,915.42,700.59,81.88,670.0,429.0,900.0,0.6,0.0024,0.07,0.0089,0.001,0.057,138.0
8105,1.8,896.68,574.96,54.38,570.0,384.0,344.0,1.4,0.045,0.24,0.006,0.001,0.001,206.0
8106,1.0,882.45,572.9,65.77,590.0,251.0,415.0,1.2,0.0399,0.23,0.002,0.001,0.001,194.0
8107,1.2,874.13,570.34,62.06,590.0,368.0,405.0,1.2,0.05,0.27,0.007,0.001,0.001,181.0
8108,1.54,879.9,573.89,58.47,600.0,248.0,420.0,1.5,0.06,0.46,0.004,0.001,0.001,190.0
8109,1.2,878.2,572.03,61.56,590.0,245.0,405.0,1.2,0.05,0.28,0.004,0.001,0.001,208.0
8110,1.25,894.99,569.18,65.08,590.0,290.0,360.0,1.2,0.07,0.44,0.004,0.001,0.001,221.0
8111,1.0,890.08,573.27,71.89,570.0,265.0,364.0,1.2,0.07,0.32,0.004,0.001,0.001,215.0
8112,1.85,880.37,573.28,52.68,570.0,258.0,392.0,1.5,0.05,0.45,0.005,0.001,0.001,190.0
8113,1.2,926.44,701.31,62.31,690.0,312.0,985.0,0.5,0.0027,0.43,0.003,0.001,0.041,209.0
8114,1.0,910.91,562.35,74.23,670.0,425.0,872.0,0.8,0.04,0.14,0.0089,0.001,0.001,161.0
8115,0.7,910.34,564.57,72.27,670.0,429.0,923.0,0.8,0.05,0.16,0.008,0.001,0.001,158.0
8116,2.0,891.77,573.78,54.76,570.0,250.0,362.0,1.8,0.045,0.24,0.002,0.001,0.001,184.0
8117,0.7,891.25,573.5,74.75,570.0,264.0,351.0,1.0,0.05,0.26,0.002,0.001,0.001,207.0
8118,0.63,902.83,566.71,75.43,570.0,340.0,281.0,0.8,0.037,0.21,0.007,0.001,0.001,205.0
8119,1.0,897.18,576.02,72.11,590.0,379.0,383.0,1.2,0.07,0.44,0.008,0.001,0.001,191.0
8120,1.02,878.93,573.35,70.92,590.0,366.0,378.0,1.2,0.05,0.29,0.008,0.001,0.001,200.0
8121,0.7,916.3,701.37,81.88,670.0,426.0,870.0,0.3,0.0019,0.06,0.004,0.001,0.064,127.0
8122,1.8,893.28,579.02,53.95,570.0,406.0,328.0,1.5,0.0599,0.4399,0.006,0.001,0.001,200.0
8123,0.7,915.89,703.47,81.88,660.0,424.0,693.0,0.3,0.0026,0.06,0.003,0.001,0.056,131.0
8124,0.65,917.96,693.16,80.71,670.0,424.0,900.0,0.3,0.003,0.08,0.006,0.001,0.055,148.0
8125,3.0,884.94,571.16,44.47,570.0,371.0,238.0,1.8,0.06,0.26,0.002,0.001,0.001,215.0
8126,1.5,883.67,572.66,56.63,570.0,279.0,387.0,1.2,0.04,0.31,0.005,0.001,0.001,213.0
8127,1.2,919.88,700.06,72.89,660.0,370.0,808.0,1.0,0.0022,0.06,0.006,0.001,0.061,173.0
8128,1.2,884.94,580.6,62.06,590.0,365.0,405.0,1.2,0.05,0.2599,0.0049,0.001,0.001,210.0
8129,0.65,897.04,563.15,80.71,660.0,366.0,820.0,0.3,0.0018,0.07,0.005,0.001,0.065,147.0
8130,1.0,890.39,570.87,66.53,590.0,262.0,388.0,1.2,0.07,0.47,0.004,0.001,0.001,213.0
8131,1.5,912.93,566.56,68.02,670.0,429.0,899.0,0.8,0.0399,0.1299,0.0049,0.001,0.001,167.0
8132,1.0,884.45,571.23,71.89,570.0,251.0,378.0,1.2,0.05,0.29,0.013,0.001,0.001,215.0
8133,0.8,902.05,702.14,79.38,660.0,427.0,780.0,0.3,0.0019,0.08,0.005,0.001,0.061,132.0
8134,1.5,888.06,572.45,62.05,570.0,249.0,366.0,1.2,0.05,0.28,0.004,0.001,0.001,217.0
8135,1.2,922.98,698.76,62.31,690.0,303.0,990.0,0.6,0.0025,0.4,0.007,0.001,0.04,207.0
8136,1.8,913.52,563.12,68.33,670.0,427.0,855.0,0.8,0.04,0.17,0.005,0.001,0.001,176.0
8137,0.7,890.44,572.64,75.93,590.0,379.0,389.0,1.0,0.048,0.31,0.011,0.001,0.001,210.0
8138,0.65,912.5,565.8,75.79,670.0,427.0,914.0,0.8,0.04,0.16,0.003,0.001,0.001,169.0
8139,1.0,888.37,570.92,72.11,590.0,380.0,394.0,1.2,0.06,0.45,0.007,0.001,0.001,213.0
8140,1.25,888.84,572.15,65.08,590.0,372.0,395.0,1.2,0.07,0.4,0.006,0.001,0.001,190.0
8141,1.4,926.98,698.02,59.8,690.0,306.0,990.0,0.5,0.003,0.42,0.005,0.001,0.041,216.0
8142,2.0,891.25,685.3,54.58,590.0,246.0,390.0,2.2,0.035,0.22,0.005,0.001,0.001,192.0
8143,1.0,915.72,703.54,77.2,660.0,427.0,795.0,0.3,0.0017,0.08,0.004,0.001,0.06,130.0
8144,1.2,879.0,614.88,55.82,600.0,248.0,419.0,1.2,0.07,1.35,0.017,0.027,0.013,396.0
8145,1.4,884.03,574.3,59.51,590.0,248.0,404.0,1.2,0.05,0.25,0.002,0.001,0.001,213.0
8146,2.0,890.69,570.49,55.07,570.0,275.0,362.0,1.5,0.05,0.44,0.004,0.001,0.001,184.0
8147,0.7,920.3,701.05,81.88,660.0,365.0,790.0,0.3,0.0027,0.06,0.005,0.001,0.061,140.0
8148,1.5,887.37,574.84,59.66,570.0,274.0,345.0,1.2,0.07,0.43,0.008,0.001,0.001,220.0
8149,0.9,887.93,573.15,69.9,590.0,368.0,393.0,1.2,0.08,0.43,0.01,0.001,0.001,200.0
8150,2.0,924.24,696.23,59.42,660.0,364.0,780.0,0.4,0.0018,0.05,0.002,0.001,0.059,150.0
8151,1.2,914.55,699.5,72.76,660.0,426.0,790.0,0.3,0.0018,0.06,0.004,0.001,0.06,137.0
8152,2.5,889.58,682.0,53.55,600.0,420.0,230.0,2.2,0.04,0.21,0.007,0.001,0.001,215.0
8153,1.6,889.61,682.48,57.13,570.0,253.0,373.0,1.8,0.04,0.21,0.007,0.001,0.001,192.0
8154,1.6,887.42,681.33,57.13,590.0,353.0,275.0,1.8,0.04,0.2,0.004,0.001,0.001,198.0
8155,0.7,893.14,576.58,74.21,590.0,397.0,367.0,1.0,0.05,0.26,0.005,0.001,0.001,186.0
8156,1.0,908.23,567.82,74.23,670.0,426.0,886.0,0.8,0.04,0.19,0.007,0.001,0.001,166.0
8157,0.8,914.12,570.39,72.37,670.0,424.0,916.0,0.8,0.035,0.18,0.004,0.001,0.001,168.0
8158,1.0,903.8,567.24,74.23,670.0,426.0,853.0,0.8,0.035,0.16,0.002,0.001,0.001,156.0
8159,1.0,879.05,574.43,66.27,590.0,248.0,420.0,1.2,0.06,0.45,0.005,0.001,0.001,195.0
8160,0.7,920.94,707.14,76.03,690.0,307.0,990.0,0.5,0.0034,0.48,0.005,0.001,0.041,205.0
8161,0.9,910.58,568.26,69.0,670.0,425.0,900.0,0.8,0.03,0.16,0.005,0.001,0.001,180.0
8162,0.65,914.94,567.77,77.4,670.0,428.0,899.0,0.8,0.033,0.15,0.004,0.001,0.001,155.0
8163,0.7,912.71,702.83,78.21,690.0,305.0,988.0,0.5,0.0027,0.45,0.007,0.001,0.042,217.0
8164,0.8,916.76,702.02,79.38,660.0,425.0,720.0,0.3,0.0021,0.05,0.005,0.001,0.058,142.0
8165,0.6,909.98,696.47,79.9,690.0,306.0,990.0,0.5,0.0033,0.41,0.01,0.001,0.033,206.0
8166,0.6,918.46,705.98,79.9,690.0,304.0,1031.0,0.5,0.0031,0.43,0.007,0.001,0.035,217.0
8167,1.2,889.26,569.88,65.51,590.0,245.0,405.0,1.2,0.05,0.4399,0.0049,0.001,0.001,226.0
8168,1.5,884.91,576.24,60.05,570.0,316.0,334.0,1.2,0.045,0.27,0.004,0.001,0.001,212.0
8169,2.0,922.31,701.06,59.42,660.0,366.0,764.0,0.3,0.0023,0.06,0.006,0.001,0.06,150.0
8170,1.2,908.96,574.7,69.2,670.0,424.0,900.0,0.8,0.04,0.17,0.004,0.001,0.001,178.0
8171,0.63,885.15,570.11,77.61,590.0,246.0,412.0,0.8,0.05,0.43,0.003,0.001,0.001,205.0
8172,1.25,923.58,700.73,71.64,670.0,428.0,900.0,0.3,0.0016,0.05,0.005,0.001,0.062,142.0
8173,2.0,887.55,572.89,55.07,590.0,377.0,395.0,1.5,0.06,0.45,0.006,0.001,0.001,206.0
8174,0.8,909.82,567.69,72.37,670.0,424.0,940.0,0.8,0.04,0.15,0.004,0.001,0.001,169.0
8175,0.7,891.3,571.38,74.75,590.0,247.0,406.0,1.0,0.05,0.23,0.002,0.001,0.001,215.0
8176,1.25,902.87,571.6,65.84,590.0,366.0,338.0,0.8,0.03,0.21,0.006,0.001,0.001,220.0
8177,1.5,894.36,578.56,60.05,590.0,372.0,402.0,1.2,0.045,0.29,0.007,0.001,0.001,205.0
8178,0.7,918.22,698.12,81.88,690.0,306.0,1005.0,0.3,0.0016,0.05,0.005,0.001,0.062,135.0
8179,1.0,895.1,573.64,66.27,590.0,246.0,405.0,1.2,0.045,0.26,0.003,0.001,0.001,200.0
8180,0.9,887.33,574.84,69.63,590.0,364.0,420.0,1.2,0.04,0.26,0.005,0.001,0.001,208.0
8181,0.7,916.15,697.04,81.88,660.0,424.0,732.0,0.3,0.0026,0.06,0.005,0.001,0.064,143.0
8182,0.7,908.91,566.43,75.97,670.0,428.0,928.0,0.8,0.05,0.17,0.005,0.001,0.001,170.0
8183,0.6,884.72,567.81,75.76,590.0,248.0,404.0,1.0,0.04,0.27,0.003,0.001,0.001,214.0
8184,1.54,890.38,573.27,58.47,590.0,302.0,332.0,1.5,0.05,0.45,0.006,0.001,0.001,182.0
8185,0.7,908.9,698.55,81.88,660.0,425.0,795.0,0.3,0.0022,0.06,0.003,0.001,0.056,136.0
8186,1.0,914.37,565.01,72.87,670.0,427.0,914.0,0.8,0.035,0.14,0.006,0.001,0.001,169.0
8187,1.2,871.72,570.91,61.56,590.0,247.0,390.0,1.2,0.045,0.27,0.005,0.001,0.001,192.0
8188,0.7,914.14,697.84,76.53,690.0,326.0,968.0,0.5,0.0022,0.38,0.007,0.001,0.037,188.0
8189,0.8,904.15,569.11,70.39,670.0,428.0,888.0,0.8,0.05,0.16,0.005,0.001,0.001,160.0
8190,1.1,894.63,573.07,68.67,590.0,247.0,390.0,1.2,0.045,0.2599,0.003,0.001,0.001,205.0
8191,1.2,919.31,572.14,69.2,670.0,428.0,900.0,0.8,0.045,0.18,0.004,0.001,0.001,170.0
8192,0.9,917.13,702.84,69.83,690.0,306.0,990.0,0.5,0.0026,0.44,0.005,0.001,0.042,209.0
8193,1.0,909.75,567.89,72.87,670.0,427.0,930.0,0.8,0.035,0.19,0.006,0.001,0.001,179.0
8194,1.2,891.63,574.85,62.06,590.0,380.0,386.0,1.2,0.04,0.25,0.012,0.001,0.001,213.0
8195,0.8,899.74,561.99,72.37,670.0,425.0,930.0,0.8,0.04,0.16,0.006,0.001,0.001,173.0
8196,0.6,877.7,576.68,79.3,590.0,244.0,390.0,1.0,0.04,0.24,0.004,0.001,0.001,200.0
8197,2.0,904.73,562.64,64.84,670.0,427.0,900.0,0.8,0.045,0.18,0.004,0.001,0.001,178.0
8198,0.7,924.65,699.82,78.21,690.0,307.0,989.0,0.5,0.0027,0.48,0.005,0.001,0.043,224.0
8199,2.0,893.22,681.25,54.58,570.0,421.0,323.0,2.2,0.04,0.23,0.004,0.001,0.001,192.0
8200,0.65,927.08,699.28,80.21,690.0,307.0,990.0,0.5,0.0033,0.45,0.006,0.001,0.042,225.0
8201,0.8,886.93,575.22,72.5,570.0,422.0,303.0,1.2,0.05,0.41,0.007,0.001,0.001,213.0
8202,0.9,916.96,702.13,79.44,660.0,427.0,766.0,0.3,0.0021,0.06,0.002,0.001,0.062,140.0
8203,1.6,891.48,576.53,61.0,590.0,248.0,405.0,1.4,0.045,0.24,0.002,0.001,0.001,183.0
8204,0.8,913.83,705.83,79.38,660.0,427.0,780.0,0.3,0.0034,0.07,0.003,0.001,0.063,145.0
8205,1.6,882.79,570.94,61.0,570.0,292.0,348.0,1.4,0.045,0.34,0.007,0.001,0.001,192.0
8206,1.0,906.99,700.91,77.2,660.0,369.0,807.0,0.3,0.002,0.05,0.005,0.001,0.059,145.0
8207,0.6,888.07,575.93,79.8,590.0,318.0,300.0,1.0,0.06,0.43,0.005,0.001,0.001,205.0
8208,1.85,878.92,572.53,52.68,570.0,406.0,328.0,1.5,0.0399,0.4,0.0049,0.001,0.001,180.0
8209,0.6,924.85,697.96,82.17,660.0,425.0,810.0,0.6,0.0018,0.06,0.006,0.001,0.06,158.0
8210,0.65,910.25,699.45,80.71,670.0,427.0,839.0,0.3,0.0027,0.07,0.002,0.001,0.055,144.0
8211,2.0,881.67,572.16,57.44,570.0,372.0,379.0,1.4,0.04,0.26,0.005,0.001,0.001,209.0
8212,2.5,888.92,571.55,53.73,590.0,269.0,383.0,1.8,0.04,0.26,0.002,0.001,0.001,210.0
8213,0.65,918.09,696.07,78.23,690.0,309.0,985.0,0.5,0.0025,0.47,0.005,0.001,0.044,213.0
8214,0.7,903.28,701.42,76.53,690.0,326.0,968.0,0.5,0.0031,0.3899,0.006,0.001,0.035,195.0
8215,1.0,909.07,568.99,74.23,670.0,428.0,888.0,0.8,0.04,0.17,0.01,0.001,0.001,164.0
8216,2.5,880.85,569.9,53.73,590.0,246.0,382.0,1.8,0.05,0.25,0.004,0.001,0.001,218.0
8217,2.0,894.37,572.05,54.76,570.0,281.0,332.0,1.8,0.04,0.25,0.002,0.001,0.001,210.0
8218,0.8,907.19,567.38,72.37,670.0,425.0,917.0,0.8,0.045,0.18,0.005,0.001,0.001,168.0
8219,0.7,915.53,698.95,81.88,660.0,426.0,773.0,0.3,0.0017,0.07,0.0089,0.001,0.06,145.0
8220,0.7,917.4,696.55,81.88,660.0,432.0,808.0,0.3,0.0015,0.08,0.003,0.001,0.063,156.0
8221,2.0,867.78,569.39,54.76,590.0,324.0,317.0,1.8,0.045,0.23,0.008,0.001,0.001,213.0
8222,1.25,891.23,573.58,65.08,590.0,372.0,385.0,1.2,0.07,0.47,0.013,0.001,0.001,230.0
8223,0.9,920.56,701.82,76.88,660.0,427.0,795.0,0.3,0.0021,0.06,0.005,0.001,0.058,138.0
8224,1.0,888.4,569.72,72.11,590.0,280.0,372.0,1.2,0.0799,0.4199,0.012,0.001,0.001,228.0
8225,1.5,878.47,615.58,56.06,600.0,268.0,427.0,1.0,0.08,1.3,0.05,0.033,0.015,370.0
8226,0.9,913.67,572.65,69.0,670.0,426.0,900.0,0.8,0.0399,0.18,0.006,0.001,0.001,179.0
8227,1.0,912.19,565.77,72.87,670.0,427.0,900.0,0.8,0.045,0.15,0.006,0.001,0.001,179.0
8228,0.7,924.65,701.94,74.86,690.0,309.0,1020.0,0.5,0.0017,0.4099,0.006,0.001,0.0439,200.0
8229,1.2,890.52,574.77,65.31,590.0,397.0,357.0,1.2,0.05,0.29,0.016,0.001,0.001,206.0
8230,0.63,902.19,565.91,75.43,570.0,246.0,357.0,0.8,0.037,0.21,0.007,0.001,0.001,216.0
8231,1.5,902.85,567.18,61.25,570.0,321.0,416.0,0.8,0.03,0.22,0.008,0.001,0.001,192.0
8232,0.9,922.52,699.13,79.44,660.0,424.0,693.0,0.3,0.0025,0.06,0.003,0.001,0.058,133.0
8233,1.5,881.02,571.51,59.66,570.0,304.0,302.0,1.2,0.06,0.41,0.003,0.001,0.001,182.0
8234,2.0,888.1,572.36,55.07,570.0,275.0,330.0,1.5,0.07,0.45,0.008,0.001,0.001,212.0
8235,1.6,876.45,571.77,59.05,570.0,410.0,343.0,1.6,0.048,0.31,0.0049,0.001,0.001,208.0
8236,0.9,908.27,574.45,69.0,670.0,427.0,870.0,0.8,0.03,0.15,0.005,0.001,0.001,175.0
8237,1.15,875.49,574.45,61.2,590.0,385.0,384.0,1.2,0.05,0.27,0.002,0.001,0.001,206.0
8238,1.0,880.53,566.07,72.11,590.0,371.0,369.0,1.2,0.07,0.4,0.007,0.001,0.001,212.0
8239,1.5,900.01,568.16,65.89,670.0,427.0,910.0,0.8,0.045,0.17,0.005,0.001,0.001,177.0
8240,0.65,920.38,698.42,80.71,670.0,425.0,898.0,0.3,0.002,0.07,0.004,0.001,0.055,136.0
8241,0.8,913.69,704.24,79.38,660.0,427.0,733.0,0.3,0.0024,0.06,0.004,0.001,0.056,131.0
8242,0.8,923.74,701.41,79.38,660.0,364.0,795.0,0.3,0.002,0.06,0.005,0.001,0.06,134.0
8243,2.0,884.96,590.46,49.1,570.0,245.0,408.0,1.8,0.045,0.27,0.004,0.001,0.001,210.0
8244,1.2,902.98,566.96,69.2,670.0,428.0,900.0,0.8,0.05,0.15,0.0089,0.001,0.001,178.0
8245,0.9,890.69,574.52,74.2,590.0,245.0,405.0,1.2,0.05,0.43,0.0089,0.001,0.001,223.0
8246,0.7,911.39,699.82,81.88,660.0,425.0,777.0,0.3,0.002,0.07,0.006,0.001,0.0619,134.0
8247,2.5,889.45,571.29,53.73,570.0,397.0,179.0,1.8,0.05,0.29,0.005,0.001,0.001,202.0
8248,0.9,875.07,573.54,69.13,590.0,368.0,390.0,1.2,0.048,0.27,0.005,0.001,0.001,207.0
8249,1.1,890.39,573.26,68.67,590.0,390.0,210.0,1.2,0.05,0.27,0.005,0.001,0.001,200.0
8250,0.75,915.27,702.29,80.63,670.0,425.0,900.0,0.3,0.003,0.08,0.004,0.001,0.065,142.0
8251,2.0,892.23,573.41,49.1,590.0,312.0,271.0,1.8,0.05,0.29,0.006,0.001,0.001,205.0
8252,2.5,894.04,681.8,53.55,590.0,305.0,338.0,2.2,0.05,0.2,0.006,0.001,0.001,194.0
8253,1.2,879.17,576.07,65.31,570.0,280.0,346.0,1.2,0.045,0.25,0.006,0.001,0.001,201.0
8254,0.7,915.88,696.85,81.88,660.0,425.0,780.0,0.3,0.0015,0.06,0.006,0.001,0.058,136.0
8255,1.6,913.93,699.1,67.46,660.0,424.0,780.0,0.3,0.0017,0.07,0.005,0.001,0.057,159.0
8256,1.2,897.42,566.88,67.58,670.0,429.0,915.0,0.8,0.03,0.15,0.01,0.001,0.001,168.0
8257,0.8,914.18,568.25,72.37,670.0,424.0,885.0,0.8,0.035,0.16,0.006,0.001,0.001,155.0
8258,3.0,888.93,570.88,44.47,690.0,380.0,889.0,1.8,0.04,0.24,0.003,0.001,0.001,210.0
8259,0.8,922.57,696.8,80.81,660.0,425.0,720.0,0.3,0.0021,0.07,0.005,0.001,0.064,132.0
8260,1.2,895.24,573.81,66.47,590.0,264.0,370.0,1.2,0.06,0.46,0.008,0.001,0.001,212.0
8261,1.55,889.75,679.97,58.47,590.0,404.0,341.0,1.8,0.035,0.21,0.004,0.001,0.001,188.0
8262,0.7,935.33,702.67,81.88,660.0,366.0,810.0,0.3,0.0016,0.06,0.006,0.001,0.06,149.0
8263,1.5,887.59,573.66,60.05,570.0,382.0,342.0,1.2,0.05,0.26,0.006,0.001,0.001,219.0
8264,1.22,889.71,576.46,67.5,590.0,280.0,373.0,1.2,0.05,0.27,0.005,0.001,0.001,206.0
8265,1.5,913.34,569.1,70.48,670.0,429.0,899.0,0.8,0.045,0.15,0.005,0.001,0.001,176.0
8266,0.7,903.94,697.86,81.88,660.0,366.0,779.0,0.3,0.0019,0.07,0.005,0.001,0.064,150.0
8267,1.5,916.71,702.88,69.46,660.0,367.0,795.0,0.6,0.0017,0.08,0.007,0.001,0.055,160.0
8268,0.8,925.21,700.59,79.38,660.0,427.0,810.0,0.5,0.0022,0.07,0.005,0.001,0.059,150.0
8269,0.7,912.77,700.7,76.53,690.0,305.0,990.0,0.5,0.003,0.43,0.0089,0.001,0.042,212.0
8270,2.0,891.28,575.48,55.07,590.0,375.0,392.0,1.5,0.06,0.44,0.005,0.001,0.001,191.0
8271,0.9,917.55,697.38,79.44,660.0,428.0,810.0,0.3,0.0018,0.06,0.008,0.001,0.056,140.0
8272,0.7,912.2,564.64,74.0,670.0,427.0,900.0,0.8,0.04,0.17,0.005,0.001,0.001,160.0
8273,1.2,916.74,700.65,72.76,660.0,428.0,787.0,0.3,0.0017,0.05,0.005,0.001,0.062,142.0
8274,1.6,903.34,567.18,68.56,670.0,424.0,876.0,0.8,0.045,0.15,0.007,0.001,0.001,169.0
8275,1.5,888.06,571.35,64.05,570.0,278.0,357.0,1.2,0.06,0.44,0.015,0.001,0.001,222.0
8276,0.8,912.94,572.95,72.37,670.0,431.0,912.0,0.8,0.04,0.17,0.003,0.001,0.001,163.0
8277,3.0,890.78,680.38,44.25,570.0,348.0,251.0,2.2,0.03,0.22,0.006,0.001,0.001,192.0
8278,0.7,863.64,576.33,75.93,590.0,372.0,375.0,1.0,0.06,0.27,0.006,0.001,0.001,208.0
8279,0.7,863.64,576.33,75.93,590.0,372.0,375.0,1.0,0.06,0.27,0.006,0.001,0.001,208.0
8280,1.2,878.55,574.27,64.86,590.0,412.0,343.0,1.2,0.04,0.28,0.003,0.001,0.001,208.0
8281,1.6,916.65,698.29,67.46,660.0,366.0,780.0,0.6,0.0024,0.06,0.003,0.001,0.061,160.0
8282,1.2,924.02,699.38,62.31,690.0,305.0,1005.0,0.5,0.003,0.42,0.005,0.001,0.042,222.0
8283,0.7,922.19,703.93,81.88,670.0,429.0,929.0,0.3,0.0023,0.06,0.006,0.001,0.06,145.0
8284,2.5,898.16,682.39,53.55,570.0,245.0,370.0,2.2,0.06,0.22,0.003,0.001,0.001,215.0
8285,1.0,887.17,576.02,72.11,590.0,449.0,248.0,1.2,0.05,0.4199,0.006,0.001,0.001,212.0
8286,1.5,889.74,573.39,62.05,590.0,415.0,330.0,1.2,0.045,0.25,0.004,0.001,0.001,182.0
8287,1.5,886.86,573.51,60.05,570.0,371.0,484.0,1.2,0.045,0.23,0.002,0.001,0.001,204.0
8288,0.65,898.49,570.79,77.4,670.0,428.0,900.0,0.8,0.035,0.16,0.004,0.001,0.001,160.0
8289,0.6,894.82,584.86,79.8,590.0,244.0,385.0,1.0,0.05,0.44,0.004,0.001,0.001,221.0
8290,2.0,887.49,576.19,54.76,570.0,253.0,394.0,1.8,0.06,0.25,0.005,0.001,0.001,204.0
8291,1.5,885.23,571.27,60.05,570.0,314.0,319.0,1.2,0.05,0.25,0.007,0.001,0.001,204.0
8292,1.85,886.79,573.14,52.68,590.0,367.0,419.0,1.5,0.06,0.38,0.005,0.001,0.001,180.0
8293,1.2,895.54,576.83,65.31,590.0,380.0,386.0,1.2,0.045,0.28,0.006,0.001,0.001,215.0
8294,0.9,888.36,569.51,69.63,570.0,245.0,380.0,1.2,0.06,0.44,0.004,0.001,0.001,193.0
8295,2.5,891.88,568.67,53.73,590.0,255.0,397.0,1.8,0.04,0.3,0.006,0.001,0.001,220.0
8296,0.8,889.36,565.84,72.37,670.0,425.0,860.0,0.8,0.035,0.18,0.004,0.001,0.001,162.0
8297,0.8,914.12,570.39,72.37,670.0,424.0,916.0,0.8,0.035,0.18,0.004,0.001,0.001,168.0
8298,1.5,885.72,569.52,63.86,570.0,315.0,319.0,1.2,0.045,0.26,0.004,0.001,0.001,206.0
8299,0.7,916.79,701.22,78.67,690.0,306.0,959.0,0.5,0.0031,0.4799,0.004,0.001,0.0419,221.0
8300,0.8,868.76,572.54,72.5,590.0,374.0,403.0,1.2,0.045,0.26,0.003,0.001,0.001,190.0
8301,0.6,885.45,570.52,75.76,570.0,463.0,267.0,1.0,0.04,0.29,0.005,0.001,0.001,182.0
8302,0.8,900.07,566.69,72.37,670.0,429.0,915.0,0.8,0.05,0.19,0.007,0.001,0.001,172.0
8303,1.0,894.37,573.97,72.11,590.0,303.0,347.0,1.2,0.05,0.46,0.012,0.001,0.001,212.0
8304,2.0,907.93,696.78,59.42,660.0,426.0,756.0,1.0,0.0022,0.06,0.005,0.001,0.058,164.0
8305,1.5,886.02,680.1,60.05,590.0,393.0,357.0,1.2,0.035,0.24,0.004,0.001,0.001,196.0
8306,0.9,914.09,598.96,69.83,690.0,306.0,1020.0,0.5,0.0033,0.54,0.01,0.024,0.057,252.0
8307,2.5,887.3,680.57,53.55,570.0,269.0,331.0,2.2,0.025,0.2,0.005,0.001,0.001,215.0
8308,0.63,905.89,568.83,75.43,570.0,280.0,357.0,0.8,0.03,0.21,0.004,0.001,0.001,202.0
8309,2.5,873.02,567.82,53.73,570.0,260.0,377.0,1.8,0.0399,0.2599,0.004,0.001,0.001,205.0
8310,1.0,903.34,572.78,65.77,590.0,251.0,402.0,1.2,0.05,0.28,0.004,0.001,0.001,207.0
8311,1.9,893.31,573.59,53.71,590.0,391.0,323.0,1.5,0.06,0.48,0.005,0.001,0.001,180.0
8312,0.6,878.24,572.07,77.82,570.0,330.0,248.0,1.0,0.045,0.25,0.005,0.001,0.001,198.0
8313,1.0,886.93,575.41,66.53,590.0,282.0,340.0,1.2,0.06,0.45,0.007,0.001,0.001,204.0
8314,1.2,880.66,575.96,65.51,570.0,244.0,380.0,1.2,0.05,0.43,0.004,0.001,0.001,192.0
8315,0.7,906.67,568.37,72.0,670.0,428.0,933.0,0.8,0.04,0.2,0.007,0.001,0.001,172.0
8316,1.4,899.04,567.28,70.13,670.0,425.0,900.0,0.8,0.04,0.2,0.007,0.001,0.001,168.0
8317,1.2,910.17,569.04,67.58,670.0,428.0,930.0,0.8,0.03,0.14,0.003,0.001,0.001,161.0
8318,0.75,921.36,698.83,80.63,660.0,370.0,810.0,0.3,0.0021,0.05,0.0049,0.001,0.0599,153.0
8319,0.65,909.81,701.32,78.23,690.0,309.0,982.0,0.5,0.0024,0.4099,0.008,0.001,0.045,215.0
8320,1.2,875.93,573.68,65.31,590.0,368.0,420.0,1.2,0.06,0.27,0.006,0.001,0.001,212.0
8321,2.0,890.13,594.77,46.13,600.0,420.0,230.0,1.2,0.08,1.32,0.049,0.034,0.015,441.0
8322,1.0,889.43,573.24,66.53,590.0,247.0,404.0,1.2,0.06,0.47,0.003,0.001,0.001,212.0
8323,1.55,886.02,574.25,58.21,590.0,498.0,228.0,1.5,0.06,0.45,0.005,0.001,0.001,195.0
8324,1.0,879.86,570.17,66.53,590.0,320.0,302.0,1.2,0.07,0.43,0.007,0.001,0.001,225.0
8325,0.8,885.87,573.38,73.0,590.0,246.0,420.0,1.2,0.045,0.26,0.002,0.001,0.001,205.0
8326,0.7,901.26,577.12,76.43,590.0,257.0,396.0,1.0,0.05,0.25,0.003,0.001,0.001,215.0
8327,1.5,901.54,571.23,70.48,670.0,427.0,900.0,0.8,0.05,0.15,0.005,0.001,0.001,155.0
8328,1.0,889.42,575.21,66.27,590.0,246.0,405.0,1.2,0.05,0.2599,0.004,0.001,0.001,220.0
8329,1.0,888.46,573.59,66.27,590.0,245.0,390.0,1.2,0.05,0.26,0.002,0.001,0.001,218.0
